Repository: muhammedanazkhan-oss/Cross-Study-Benchmarking-of-Machine-Learning-Models-for-Nanolubricant-Friction-and-Wear

# Cross-study machine-learning benchmark for nanolubricant friction and wear

Code and dataset for a study-disjoint (leave-one-study-out) evaluation of
machine-learning models that predict friction and wear response of nanoparticle
lubricant additives, with a feasibility-filtered NSGA-II design screen.

> **Manuscript status.** This repository accompanies a manuscript currently under
> review. The manuscript text, figures and result tables are **intentionally not
> included**. Running the pipeline regenerates every numerical output locally into
> `results/` (which is git-ignored). Before making the repository public, review
> `CITATION.cff` and `.zenodo.json` (authors, ORCIDs, title, year).

## What this repository does

The pipeline takes a curated dataset of published nanolubricant experiments and:

1. **prepares** target-specific modelling frames and log response ratios;
2. **benchmarks** six estimators (study-balanced mean baseline, ridge, elastic
   net, random forest, XGBoost, and a five-seed neural-network ensemble) under
   **study-balanced leave-one-study-out (LOSO)** validation with fold-internal
   preprocessing and a single study-balanced RMSE estimand;
3. quantifies a **matched leakage contrast** (grouped vs row-random 5-fold);
4. reports **grouped drop-column** feature relevance (descriptive);
5. builds an **empirical residual (stress) envelope** for out-of-study error;
6. runs an **exploratory NSGA-II** search with a feasibility/support filter.

All estimands, hyper-parameters and the feature set are defined once in
`nanolube/common.py`.

## Repository layout

```
nanolubricant-ml-benchmark/
├── data/
│   ├── nanolubricant_dataset.csv     # 196 verified datapoints from 60 studies
│   ├── data_sources.csv              # per-study DOI attribution
│   └── data_dictionary.md            # column-by-column description
├── nanolube/                         # clean, maintained pipeline (import as a package)
│   ├── common.py                     # config, loaders, preprocessing, models
│   ├── data_prep.py                  # modelling frames + log response ratios
│   ├── benchmark_loso.py             # study-balanced LOSO benchmark + metrics
│   ├── ann_ensemble.py               # five-seed ANN ensemble
│   ├── paired_bootstrap.py           # paired study-cluster bootstrap; within-study coupling
│   ├── leakage_contrast.py           # grouped vs row-random matched contrast
│   ├── importance_dropcol.py         # grouped drop-column relevance (Holm)
│   ├── residual_envelope.py          # study-level cluster CV+ envelope
│   └── nsga2_screen.py               # NSGA-II + feasibility/support filter
├── archive/                          # original working scripts (verbatim, for transparency)
├── results/                          # regenerated outputs (git-ignored)
├── run_all.py                        # run the whole pipeline
├── requirements.txt
├── LICENSE                           # MIT (code)
└── LICENSE-DATA.md                   # CC BY 4.0 (data)
```

## Usage

Run the full pipeline from the repository root:

```bash
python run_all.py            # full run (NSGA-II uses 10 seeds)
python run_all.py --quick    # faster smoke run (NSGA-II uses 2 seeds)
```

Or run any stage on its own (outputs land in `results/`):

```bash
python -m nanolube.data_prep
python -m nanolube.benchmark_loso
python -m nanolube.residual_envelope
python -m nanolube.ann_ensemble
python -m nanolube.paired_bootstrap
python -m nanolube.leakage_contrast
python -m nanolube.importance_dropcol
python -m nanolube.nsga2_screen
```

`data_prep` must be run first (the other modules read the modelling frames it
writes). `run_all.py` handles the ordering for you.

## Data

See `data/README.md` and `data/data_dictionary.md`. The dataset holds only
extracted experimental values and their provenance — no model outputs.

# Data

| File | Description |
|---|---|
| `nanolubricant_dataset.csv` | 196 verified experimental datapoints from 60 published studies (the raw extracted data points). |
| `data_sources.csv` | One row per source study: citation key, label, DOI, provenance channel and datapoint count (attribution). |
| `data_dictionary.md` | Description of every column in the dataset. |

Each datapoint is a nanoparticle-lubricant condition paired with its matched
neat-oil baseline, taken from a peer-reviewed source. Every value is traceable to
a specific table, figure or sentence in the cited article (`cof_source`,
`wear_source`, `quote`).

The dataset contains only measured/extracted quantities and their provenance. It
holds no model outputs, predictions or manuscript results; those are regenerated
by the code in `../nanolube/`.

## Attribution

This dataset was compiled from the studies listed in `data_sources.csv`. If you
use it, please credit both this archive (see the top-level `CITATION.cff`) and
the original studies via their DOIs.

File: data/nanolubricant_dataset.csv (part 1 of 4)
datapoint_id,ref,study,doi,np_class,np_composition,np_size_nm,base_oil_category,base_oil_specific,concentration_wt_pct,load_N,tribometer,test_conditions,baseline_cof,nano_cof,cof_reduction_pct,wear_metric,baseline_wear,nano_wear,wear_reduction_pct,wear_unit,cof_source,wear_source,quote,confidence,notes,source_type,np_class_note,np_size_nm_num,concentration_wt_pct_num,load_N_num,baseline_cof_num,nano_cof_num,cof_reduction_pct_num,baseline_wear_num,nano_wear_num,wear_reduction_pct_num,conc_basis,cls_metal,cls_metal_oxide,cls_carbon,cls_metal_sulfide,cls_hybrid,oil_mineral,oil_pao,oil_synth_ester,oil_veg_bio,oil_water,oil_mixed,has_cof,has_wear,size_imputed_flag,np_size_nm_imp
D001,[9],Mao 2021 Friction,10.1007/s40544-019-0327-x,Carbon,"graphene (TRGO, thermally reduced graphene oxide)",350.0,Mineral,hydraulic oil (Kunlun),0.3,3.0,UMT-3 ball-on-disk reciprocating (CETR),"steel(GCr15 ball)/copper(H62 disk); reciprocating stroke 3 mm, 0.5 Hz, 30 min, RT",0.23,0.081,64.8,wear-depth,1.06,0.68,35.8,um,p.3 text (Fig 3a),p.3 text (Fig 3d),"the mean COF and wear scar depth of TRGO lubricant was 0.081 and 0.68 um, which is 25.2% and 64.2% that of base oil (0.23 and 1.06 um)",High,steel/copper pair; optimum 0.3 wt%; graphene lateral size 100-600 nm (~6 layers); paper states COF '25.2% that of base oil' but 0.081/0.23=35% (apparent typo); reductions computed from baseline/nano,folder-PDF,,350.0,0.3,3.0,0.23,0.081,64.8,1.06,0.68,35.8,wt%,0,0,1,0,0,1,0,0,0,0,0,1,1,0,350.0
D002,[9],Mao 2021 Friction,10.1007/s40544-019-0327-x,Carbon,"graphene (TRGO, thermally reduced graphene oxide)",350.0,Mineral,hydraulic oil (Kunlun),0.3,3.0,UMT-3 ball-on-disk reciprocating (CETR),"steel(GCr15 ball)/steel(GCr15 disk); reciprocating stroke 3 mm, 0.5 Hz, 30 min, RT",0.136,0.092,32.4,wear-depth,0.257,0.008,96.9,um,p.4 text (Fig 3a),p.4 text (Fig 3e),"At a load of 3 N, the mean COF and wear scar depth of TRGO lubricant was 0.092 and 0.008 um, which is 67.6% and 3.1% of that with base oil (0.136 and 0.257 um)",High,steel/steel pair; optimum 0.3 wt%; near-zero wear with TRGO,folder-PDF,,350.0,0.3,3.0,0.136,0.092,32.4,0.257,0.008,96.9,wt%,0,0,1,0,0,1,0,0,0,0,0,1,1,0,350.0
D003,[9],Mao 2021 Friction,10.1007/s40544-019-0327-x,Carbon,"graphene (TRGO, thermally reduced graphene oxide)",350.0,Mineral,hydraulic oil (Kunlun),0.1,,UMT-3 ball-on-disk reciprocating (CETR),steel/copper (GCr15 ball/H62 disk); reciprocating; concentration study,0.2,0.115,42.5,wear-scar-width,260.0,208.0,20.0,um,Fig 4,Fig 4,Figure 4 shows that 0.3 wt% is the optimal concentration for TRGO lubricant to realize the lowest COF and slightest wear,Med,"steel/copper concentration series read from Fig 4 (base-oil COF~0.20, wear-scar-width~260 um); test load not stated in Fig 4 (likely ~3 N steady condition); optimum 0.3 wt%",folder-PDF,,350.0,0.1,,0.2,0.115,42.5,260.0,208.0,20.0,wt%,0,0,1,0,0,1,0,0,0,0,0,1,1,0,350.0
D004,[9],Mao 2021 Friction,10.1007/s40544-019-0327-x,Carbon,"graphene (TRGO, thermally reduced graphene oxide)",350.0,Mineral,hydraulic oil (Kunlun),0.5,,UMT-3 ball-on-disk reciprocating (CETR),steel/copper (GCr15 ball/H62 disk); reciprocating; concentration study,0.2,0.09,55.0,wear-scar-width,260.0,245.0,5.8,um,Fig 4,Fig 4,Figure 4 shows that 0.3 wt% is the optimal concentration for TRGO lubricant to realize the lowest COF and slightest wear,Med,"steel/copper concentration series read from Fig 4 (base-oil COF~0.20, wear-scar-width~260 um); test load not stated in Fig 4 (likely ~3 N steady condition); optimum 0.3 wt%",folder-PDF,,350.0,0.5,,0.2,0.09,55.0,260.0,245.0,5.8,wt%,0,0,1,0,0,1,0,0,0,0,0,1,1,0,350.0
D005,[9],Mao 2021 Friction,10.1007/s40544-019-0327-x,Carbon,"graphene (TRGO, thermally reduced graphene oxide)",350.0,Mineral,hydraulic oil (Kunlun),1.0,,UMT-3 ball-on-disk reciprocating (CETR),steel/copper (GCr15 ball/H62 disk); reciprocating; concentration study,0.2,0.09,55.0,wear-scar-width,260.0,237.0,8.8,um,Fig 4,Fig 4,Figure 4 shows that 0.3 wt% is the optimal concentration for TRGO lubricant to realize the lowest COF and slightest wear,Med,"steel/copper concentration series read from Fig 4 (base-oil COF~0.20, wear-scar-width~260 um); test load not stated in Fig 4 (likely ~3 N steady condition); optimum 0.3 wt%",folder-PDF,,350.0,1.0,,0.2,0.09,55.0,260.0,237.0,8.8,wt%,0,0,1,0,0,1,0,0,0,0,0,1,1,0,350.0
D006,[10],Peng 2009 Tribol Int,10.1016/j.triboint.2008.12.015,Carbon,nanodiamond (oleic-acid modified),110.0,Mineral,liquid paraffin (LB21046),0.2,,ball-on-ring (AISI52100 ring / GCr15 ball 12.7mm),"500 rpm, RT, 2.25 GPa (~150 N), 60 min, Ra 0.205 um",0.088,0.072,18.2,WSD,1.18,0.89,24.6,mm,Fig 6,"Fig 5 (baseline 1.18 mm, text p.913)",the optimal concentration of diamond particles that minimizes the wear scar diameter is 0.2-0.5wt%,Med,"diamond 110 nm; COF & WSD read from Fig 6 & Fig 5 at 2.25 GPa; pure-paraffin baseline WSD 1.18 mm stated in text, COF 0.088 from Fig 6",folder-PDF,,110.0,0.2,,0.088,0.072,18.2,1.18,0.89,24.6,wt%,0,0,1,0,0,1,0,0,0,0,0,1,1,0,110.0
D007,[10],Peng 2009 Tribol Int,10.1016/j.triboint.2008.12.015,Metal-Oxide,SiO2 (oleic-acid modified),92.0,Mineral,liquid paraffin (LB21046),0.2,,ball-on-ring (AISI52100 ring / GCr15 ball 12.7mm),"500 rpm, RT, 2.25 GPa (~150 N), 60 min, Ra 0.205 um",0.088,0.071,19.3,WSD,1.18,0.88,25.4,mm,Fig 6,"Fig 5 (baseline 1.18 mm, text p.913)",that of SiO2 nanoparticles is 0.1-1wt%,Med,SiO2 92 nm; optimum range 0.1-1 wt%; values read from Fig 5/6 at 2.25 GPa,folder-PDF,,92.0,0.2,,0.088,0.071,19.3,1.18,0.88,25.4,wt%,0,1,0,0,0,1,0,0,0,0,0,1,1,0,92.0
D008,[10],Peng 2009 Tribol Int,10.1016/j.triboint.2008.12.015,Carbon,nanodiamond (oleic-acid modified),110.0,Mineral,liquid paraffin (LB21046),0.5,,ball-on-ring (AISI52100 ring / GCr15 ball 12.7mm),"500 rpm, RT, 2.25 GPa (~150 N), 60 min, Ra 0.205 um",0.088,0.076,13.6,WSD,1.18,0.91,22.9,mm,Fig 6,"Fig 5 (baseline 1.18 mm, text p.913)",,Med,diamond upper-optimum 0.5 wt%; values read from Fig 5/6,folder-PDF,,110.0,0.5,,0.088,0.076,13.6,1.18,0.91,22.9,wt%,0,0,1,0,0,1,0,0,0,0,0,1,1,0,110.0
D009,[14],Zhang 2013 Vacuum,10.1016/j.vacuum.2012.07.009,Metal,Sn,45.0,PAO,MAC (multialkylated cyclopentane),0.1,300.0,vacuum four-ball,"vacuum 2e-4 Pa, 300 N, 1450 rpm, 25 C, 30 min",0.1,0.08,20.0,WSD,0.81,0.6,25.9,mm,Fig 3,Fig 6,the lowest friction coefficient of all tested oil samples was found for a content of 1% for the both kind of nanoparticles,Med,"Sn 30-60 nm; MAC=multialkylated cyclopentane space lubricant (coded PAO per spec); base MACs COF~0.100 & WSD~0.81 mm; Sn best friction-reduction, Fe better anti-wear except at 0.5%; values read from Fig 3 & Fig 6",folder-PDF,,45.0,0.1,300.0,0.1,0.08,20.0,0.81,0.6,25.9,wt%,1,0,0,0,0,0,1,0,0,0,0,1,1,0,45.0
D010,[14],Zhang 2013 Vacuum,10.1016/j.vacuum.2012.07.009,Metal,Sn,45.0,PAO,MAC (multialkylated cyclopentane),0.5,300.0,vacuum four-ball,"vacuum 2e-4 Pa, 300 N, 1450 rpm, 25 C, 30 min",0.1,0.069,31.0,WSD,0.81,0.56,30.9,mm,Fig 3,Fig 6,the lowest friction coefficient of all tested oil samples was found for a content of 1% for the both kind of nanoparticles,Med,"Sn 30-60 nm; MAC=multialkylated cyclopentane space lubricant (coded PAO per spec); base MACs COF~0.100 & WSD~0.81 mm; Sn best friction-reduction, Fe better anti-wear except at 0.5%; values read from Fig 3 & Fig 6",folder-PDF,,45.0,0.5,300.0,0.1,0.069,31.0,0.81,0.56,30.9,wt%,1,0,0,0,0,0,1,0,0,0,0,1,1,0,45.0
D011,[14],Zhang 2013 Vacuum,10.1016/j.vacuum.2012.07.009,Metal,Sn,45.0,PAO,MAC (multialkylated cyclopentane),1.0,300.0,vacuum four-ball,"vacuum 2e-4 Pa, 300 N, 1450 rpm, 25 C, 30 min",0.1,0.062,38.0,WSD,0.81,0.48,40.7,mm,Fig 3,Fig 6,the lowest friction coefficient of all tested oil samples was found for a content of 1% for the both kind of nanoparticles,Med,"Sn 30-60 nm; optimum (lowest COF & WSD for Sn); MAC=multialkylated cyclopentane space lubricant (coded PAO per spec); base MACs COF~0.100 & WSD~0.81 mm; Sn best friction-reduction, Fe better anti-wear except at 0.5%; values read from Fig 3 & Fig 6",folder-PDF,,45.0,1.0,300.0,0.1,0.062,38.0,0.81,0.48,40.7,wt%,1,0,0,0,0,0,1,0,0,0,0,1,1,0,45.0
D012,[14],Zhang 2013 Vacuum,10.1016/j.vacuum.2012.07.009,Metal,Fe,45.0,PAO,MAC (multialkylated cyclopentane),0.1,300.0,vacuum four-ball,"vacuum 2e-4 Pa, 300 N, 1450 rpm, 25 C, 30 min",0.1,0.09,10.0,WSD,0.81,0.51,37.0,mm,Fig 3,Fig 6,the lowest friction coefficient of all tested oil samples was found for a content of 1% for the both kind of nanoparticles,Med,"Fe 20-70 nm; MAC=multialkylated cyclopentane space lubricant (coded PAO per spec); base MACs COF~0.100 & WSD~0.81 mm; Sn best friction-reduction, Fe better anti-wear except at 0.5%; values read from Fig 3 & Fig 6",folder-PDF,,45.0,0.1,300.0,0.1,0.09,10.0,0.81,0.51,37.0,wt%,1,0,0,0,0,0,1,0,0,0,0,1,1,0,45.0
D013,[14],Zhang 2013 Vacuum,10.1016/j.vacuum.2012.07.009,Metal,Fe,45.0,PAO,MAC (multialkylated cyclopentane),0.5,300.0,vacuum four-ball,"vacuum 2e-4 Pa, 300 N, 1450 rpm, 25 C, 30 min",0.1,0.074,26.0,WSD,0.81,0.58,28.4,mm,Fig 3,Fig 6,the lowest friction coefficient of all tested oil samples was found for a content of 1% for the both kind of nanoparticles,Med,"Fe 20-70 nm; MAC=multialkylated cyclopentane space lubricant (coded PAO per spec); base MACs COF~0.100 & WSD~0.81 mm; Sn best friction-reduction, Fe better anti-wear except at 0.5%; values read from Fig 3 & Fig 6",folder-PDF,,45.0,0.5,300.0,0.1,0.074,26.0,0.81,0.58,28.4,wt%,1,0,0,0,0,0,1,0,0,0,0,1,1,0,45.0
D014,[14],Zhang 2013 Vacuum,10.1016/j.vacuum.2012.07.009,Metal,Fe,45.0,PAO,MAC (multialkylated cyclopentane),1.0,300.0,vacuum four-ball,"vacuum 2e-4 Pa, 300 N, 1450 rpm, 25 C, 30 min",0.1,0.068,32.0,WSD,0.81,0.39,51.9,mm,Fig 3,Fig 6,the lowest friction coefficient of all tested oil samples was found for a content of 1% for the both kind of nanoparticles,Med,"Fe 20-70 nm; optimum wear; MAC=multialkylated cyclopentane space lubricant (coded PAO per spec); base MACs COF~0.100 & WSD~0.81 mm; Sn best friction-reduction, Fe better anti-wear except at 0.5%; values read from Fig 3 & Fig 6",folder-PDF,,45.0,1.0,300.0,0.1,0.068,32.0,0.81,0.39,51.9,wt%,1,0,0,0,0,0,1,0,0,0,0,1,1,0,45.0
D015,[15],Guo 2015 RSC Adv,10.1039/c5ra19522e,Carbon,"diesel soot (loader exhaust, soot A)",35.0,PAO,PAO 4 (+1 wt% Span 80 dispersant),0.005,10.0,UMT-2 ball-on-plate reciprocating,"10 N, 5 mm/s, 8 mm stroke, 6000 s, 100 C; GCr15 ball / RTCr2 cast-iron plate",0.57,0.3,47.4,wear-rate,677.302,379.918,43.9,10^3 um3/(N.m),Fig 6,Fig 8 (embedded table),,Med,soot A primary 20-50 nm (aggregates 30-150 nm); COF read from Fig 6 bar; wear-rate exact from Fig 8 table (x10^3 um3/N.m); NB dispersant-only (0 wt% soot) COF~0.12 & wear 257.7 - much of COF drop is from Span 80,folder-PDF,,35.0,0.005,10.0,0.57,0.3,47.4,677.302,379.918,43.9,wt%,0,0,1,0,0,0,1,0,0,0,0,1,1,0,35.0
D016,[15],Guo 2015 RSC Adv,10.1039/c5ra19522e,Carbon,"diesel soot (loader exhaust, soot A)",35.0,PAO,PAO 4 (+1 wt% Span 80 dispersant),0.01,10.0,UMT-2 ball-on-plate reciprocating,"10 N, 5 mm/s, 8 mm stroke, 6000 s, 100 C; GCr15 ball / RTCr2 cast-iron plate",0.57,0.12,78.9,wear-rate,677.302,162.792,76.0,10^3 um3/(N.m),p.101968 text + Fig 6,Fig 8 (embedded table),"the COF of PAO 4 was 0.57, and the value decreased to 0.12 after adding 0.01 wt% ... maximum reduction of wear rate is 76% at the optimal concentration of 0.01 wt%",High,"OPTIMUM 0.01 wt%; abstract states 75.2% wear reduction, text/table give 76% (677.302->162.792); COF 0.57->0.12 explicit in text",folder-PDF,,35.0,0.01,10.0,0.57,0.12,78.9,677.302,162.792,76.0,wt%,0,0,1,0,0,0,1,0,0,0,0,1,1,0,35.0
D017,[15],Guo 2015 RSC Adv,10.1039/c5ra19522e,Carbon,"diesel soot (loader exhaust, soot A)",35.0,PAO,PAO 4 (+1 wt% Span 80 dispersant),0.05,10.0,UMT-2 ball-on-plate reciprocating,"10 N, 5 mm/s, 8 mm stroke, 6000 s, 100 C; GCr15 ball / RTCr2 cast-iron plate",0.57,0.115,79.8,wear-rate,677.302,252.738,62.7,10^3 um3/(N.m),Fig 6,Fig 8 (embedded table),,Med,soot A; SEM-highlighted concentration; COF from Fig 6 bar; wear-rate exact from Fig 8 table,folder-PDF,,35.0,0.05,10.0,0.57,0.115,79.8,677.302,252.738,62.7,wt%,0,0,1,0,0,0,1,0,0,0,0,1,1,0,35.0
D018,[17],Wu 2018 Tribol Int,10.1016/j.triboint.2017.08.011,Metal-Oxide,"TiO2 (P25, 75% anatase/25% rutile)",20.0,Water-Based,distilled water (+PEI +10 vol% glycerol),0.4,5.0,Rtec MFT-5000 ball-on-disk,"5 N, 50 mm/s, 14 mm track, 30 min, RT; E52100 ball / FSS 445 clean disk",0.29,0.26,10.3,WSD,815.0,705.0,13.5,um,Fig 3(b),Fig 5,,Med,"clean disk; baseline=water (Fig3b COF 0.29, Fig5 WSD 815 um); TiO2 ~20 nm; reductions vs water base fluid.",folder-PDF,,20.0,0.4,5.0,0.29,0.26,10.3,815.0,705.0,13.5,wt%,0,1,0,0,0,0,0,0,0,1,0,1,1,0,20.0
D019,[17],Wu 2018 Tribol Int,10.1016/j.triboint.2017.08.011,Metal-Oxide,"TiO2 (P25, 75% anatase/25% rutile)",20.0,Water-Based,distilled water (+PEI +10 vol% glycerol),1.0,5.0,Rtec MFT-5000 ball-on-disk,"5 N, 50 mm/s, 14 mm track, 30 min, RT; E52100 ball / FSS 445 clean disk",0.29,0.245,15.5,WSD,815.0,680.0,16.6,um,Fig 3(b),Fig 5,,Med,"clean disk; baseline=water (Fig3b COF 0.29, Fig5 WSD 815 um); TiO2 ~20 nm; reductions vs water base fluid.",folder-PDF,,20.0,1.0,5.0,0.29,0.245,15.5,815.0,680.0,16.6,wt%,0,1,0,0,0,0,0,0,0,1,0,1,1,0,20.0
D020,[17],Wu 2018 Tribol Int,10.1016/j.triboint.2017.08.011,Metal-Oxide,"TiO2 (P25, 75% anatase/25% rutile)",20.0,Water-Based,distilled water (+PEI +10 vol% glycerol),2.0,5.0,Rtec MFT-5000 ball-on-disk,"5 N, 50 mm/s, 14 mm track, 30 min, RT; E52100 ball / FSS 445 clean disk",0.29,0.245,15.5,WSD,815.0,675.0,17.2,um,Fig 3(b),Fig 5,,Med,"clean disk; baseline=water (Fig3b COF 0.29, Fig5 WSD 815 um); TiO2 ~20 nm; reductions vs water base fluid.",folder-PDF,,20.0,2.0,5.0,0.29,0.245,15.5,815.0,675.0,17.2,wt%,0,1,0,0,0,0,0,0,0,1,0,1,1,0,20.0
D021,[17],Wu 2018 Tribol Int,10.1016/j.triboint.2017.08.011,Metal-Oxide,"TiO2 (P25, 75% anatase/25% rutile)",20.0,Water-Based,distilled water (+PEI +10 vol% glycerol),4.0,5.0,Rtec MFT-5000 ball-on-disk,"5 N, 50 mm/s, 14 mm track, 30 min, RT; E52100 ball / FSS 445 clean disk",0.29,0.237,18.3,WSD,815.0,565.0,30.7,um,Fig 3(b),Fig 5,it reaches the lowest COF value of 0.237 when 4.0 wt% TiO2 is added,Med,"clean disk; baseline=water (Fig3b COF 0.29, Fig5 WSD 815 um); TiO2 ~20 nm; reductions vs water base fluid. OPTIMUM; COF 0.237 explicit in text; vs dry(0.54) reduction ~56%; on pre-oxidised disk 4.0wt% COF=0.151 (36.4% lower than clean disk)",folder-PDF,,20.0,4.0,5.0,0.29,0.237,18.3,815.0,565.0,30.7,wt%,0,1,0,0,0,0,0,0,0,1,0,1,1,0,20.0
D022,[17],Wu 2018 Tribol Int,10.1016/j.triboint.2017.08.011,Metal-Oxide,"TiO2 (P25, 75% anatase/25% rutile)",20.0,Water-Based,distilled water (+PEI +10 vol% glycerol),8.0,5.0,Rtec MFT-5000 ball-on-disk,"5 N, 50 mm/s, 14 mm track, 30 min, RT; E52100 ball / FSS 445 clean disk",0.29,0.25,13.8,WSD,815.0,695.0,14.7,um,Fig 3(b),Fig 5,,Med,"clean disk; baseline=water (Fig3b COF 0.29, Fig5 WSD 815 um); TiO2 ~20 nm; reductions vs water base fluid. above optimum; agglomeration raises wear",folder-PDF,,20.0,8.0,5.0,0.29,0.25,13.8,815.0,695.0,14.7,wt%,0,1,0,0,0,0,0,0,0,1,0,1,1,0,20.0
D023,[18],Zhang 2011 Tribol Int,10.1016/j.triboint.2011.03.002,Metal-Oxide,"serpentine (Mg6Si4O10(OH)8) hydrosilicate; 100% SPs, 0% Cu",500.0,Mineral,CD 15W/40 diesel engine oil,0.5,50.0,SRV-IV oscillating (reciprocating),"50 N (1.15 GPa), 10-30 Hz ramp, 1 mm amplitude, 30 min, RT; AISI52100 ball / AISI1045 disk",0.16,0.13,18.8,wear-volume,16.7,8.6,48.5,10^-4 mm3,Fig 6a,Fig 6b,,Med,"SR1: 0.5 wt% total additive in oil. serpentine hydrosilicate/phyllosilicate - flag (not simple oxide); SPs <0.5 um. COF read approx from 6 overlapping curves in Fig 6a (paper states COF decreases with Cu up to 7.5%, SR4 lowest); disk wear-volume from Fig 6b; ball WSD 0.31 mm (Fig 6c)",folder-PDF,,500.0,0.5,50.0,0.16,0.13,18.8,16.7,8.6,48.5,wt%,0,1,0,0,0,1,0,0,0,0,0,1,1,0,500.0
D024,[18],Zhang 2011 Tribol Int,10.1016/j.triboint.2011.03.002,Hybrid,serpentine + Cu NPs (97.5:2.5),50.0,Mineral,CD 15W/40 diesel engine oil,0.5,50.0,SRV-IV oscillating (reciprocating),"50 N (1.15 GPa), 10-30 Hz ramp, 1 mm amplitude, 30 min, RT; AISI52100 ball / AISI1045 disk",0.16,0.13,18.8,wear-volume,16.7,8.4,49.7,10^-4 mm3,Fig 6a,Fig 6b,,Med,"SR2: 0.5 wt% total additive in oil. Cu ~50 nm + serpentine <500 nm. COF read approx from 6 overlapping curves in Fig 6a (paper states COF decreases with Cu up to 7.5%, SR4 lowest); disk wear-volume from Fig 6b; ball WSD 0.29 mm (Fig 6c)",folder-PDF,,50.0,0.5,50.0,0.16,0.13,18.8,16.7,8.4,49.7,wt%,0,0,0,0,1,1,0,0,0,0,0,1,1,0,50.0
D025,[18],Zhang 2011 Tribol Int,10.1016/j.triboint.2011.03.002,Hybrid,serpentine + Cu NPs (95.0:5.0),50.0,Mineral,CD 15W/40 diesel engine oil,0.5,50.0,SRV-IV oscillating (reciprocating),"50 N (1.15 GPa), 10-30 Hz ramp, 1 mm amplitude, 30 min, RT; AISI52100 ball / AISI1045 disk",0.16,0.12,25.0,wear-volume,16.7,7.8,53.3,10^-4 mm3,Fig 6a,Fig 6b,,Med,"SR3: 0.5 wt% total additive in oil. Cu ~50 nm + serpentine. COF read approx from 6 overlapping curves in Fig 6a (paper states COF decreases with Cu up to 7.5%, SR4 lowest); disk wear-volume from Fig 6b; ball WSD 0.28 mm (Fig 6c)",folder-PDF,,50.0,0.5,50.0,0.16,0.12,25.0,16.7,7.8,53.3,wt%,0,0,0,0,1,1,0,0,0,0,0,1,1,0,50.0
D026,[18],Zhang 2011 Tribol Int,10.1016/j.triboint.2011.03.002,Hybrid,serpentine + Cu NPs (92.5:7.5),50.0,Mineral,CD 15W/40 diesel engine oil,0.5,50.0,SRV-IV oscillating (reciprocating),"50 N (1.15 GPa), 10-30 Hz ramp, 1 mm amplitude, 30 min, RT; AISI52100 ball / AISI1045 disk",0.16,0.105,34.4,wear-volume,16.7,5.8,65.3,10^-4 mm3,Fig 6a,Fig 6b,The most synergistic effect on friction and wear reducing properties of the SPs can be obtained when the content of Cu NPs is 7.5wt%,Med,"SR4: 0.5 wt% total additive in oil. OPTIMUM (7.5% Cu in additive); lowest COF & wear. COF read approx from 6 overlapping curves in Fig 6a (paper states COF decreases with Cu up to 7.5%, SR4 lowest); disk wear-volume from Fig 6b; ball WSD 0.255 mm (Fig 6c)",folder-PDF,,50.0,0.5,50.0,0.16,0.105,34.4,16.7,5.8,65.3,wt%,0,0,0,0,1,1,0,0,0,0,0,1,1,0,50.0
D027,[18],Zhang 2011 Tribol Int,10.1016/j.triboint.2011.03.002,Hybrid,serpentine + Cu NPs (90.0:10.0),50.0,Mineral,CD 15W/40 diesel engine oil,0.5,50.0,SRV-IV oscillating (reciprocating),"50 N (1.15 GPa), 10-30 Hz ramp, 1 mm amplitude, 30 min, RT; AISI52100 ball / AISI1045 disk",0.16,0.13,18.8,wear-volume,16.7,11.2,32.9,10^-4 mm3,Fig 6a,Fig 6b,,Med,"SR5: 0.5 wt% total additive in oil. >7.5% Cu worsens vs SR4 (worse than SPs alone for wear) but still beats base oil. COF read approx from 6 overlapping curves in Fig 6a (paper states COF decreases with Cu up to 7.5%, SR4 lowest); disk wear-volume from Fig 6b; ball WSD 0.305 mm (Fig 6c)",folder-PDF,,50.0,0.5,50.0,0.16,0.13,18.8,16.7,11.2,32.9,wt%,0,0,0,0,1,1,0,0,0,0,0,1,1,0,50.0
D028,[19],Padgurskas 2013 Tribol Int,10.1016/j.triboint.2012.10.024,Metal,Fe,65.0,Mineral,SAE 10 mineral oil,0.5,150.0,four-ball (friction torque),"150 N (1.05 GPa), 1420 rpm, 1 h, RT; 100Cr6 balls 12.7 mm; DIN 51350-3",,,39.0,WSD,,,23.0,,p.226-227 text,p.228 text,The Fe nanoparticles reduce the friction coefficient by 39%,High,Fe 50-80 nm; explicit % from text (friction-torque reduction = COF; WSD reduction); 0.5 g/100mL total metal (Table1; text also says 0.25 wt% - basis ambiguous); absolute COF/WSD not tabulated,folder-PDF,,65.0,0.5,150.0,,,39.0,,,23.0,g/100mL,1,0,0,0,0,1,0,0,0,0,0,1,1,0,65.0
D029,[19],Padgurskas 2013 Tribol Int,10.1016/j.triboint.2012.10.024,Metal,Cu,65.0,Mineral,SAE 10 mineral oil,0.5,150.0,four-ball (friction torque),"150 N (1.05 GPa), 1420 rpm, 1 h, RT; 100Cr6 balls 12.7 mm; DIN 51350-3",,,49.0,WSD,,,47.0,,p.226-227 text,p.228 text,the copper nanoparticles produce as much as a 49% reduction ... reducing the wear by 47%,High,Cu = most effective single metal; explicit % from text (friction-torque reduction = COF; WSD reduction); 0.5 g/100mL total metal (Table1; text also says 0.25 wt% - basis ambiguous); absolute COF/WSD not tabulated,folder-PDF,,65.0,0.5,150.0,,,49.0,,,47.0,g/100mL,1,0,0,0,0,1,0,0,0,0,0,1,1,0,65.0
D030,[19],Padgurskas 2013 Tribol Int,10.1016/j.triboint.2012.10.024,Metal,Co,65.0,Mineral,SAE 10 mineral oil,0.5,150.0,four-ball (friction torque),"150 N (1.05 GPa), 1420 rpm, 1 h, RT; 100Cr6 balls 12.7 mm; DIN 51350-3",,,20.0,WSD,,,11.0,,p.226-227 text,p.228 text,the cobalt nanoparticles reduce the friction torque (up to 20%) ... reduce the wear by 23% and 11%,High,Co least effective; friction 'up to 20%' with increasing trend; explicit % from text (friction-torque reduction = COF; WSD reduction); 0.5 g/100mL total metal (Table1; text also says 0.25 wt% - basis ambiguous); absolute COF/WSD not tabulated,folder-PDF,,65.0,0.5,150.0,,,20.0,,,11.0,g/100mL,1,0,0,0,0,1,0,0,0,0,0,1,1,0,65.0
D031,[19],Padgurskas 2013 Tribol Int,10.1016/j.triboint.2012.10.024,Hybrid,Fe+Cu mixture (0.25+0.25),65.0,Mineral,SAE 10 mineral oil,0.5,150.0,four-ball (friction torque),"150 N (1.05 GPa), 1420 rpm, 1 h, RT; 100Cr6 balls 12.7 mm; DIN 51350-3",,,53.0,WSD,,,50.0,,p.226-227 text,p.228 text,the participation of Cu in the mixture reduces the friction ... (53%) ... decreases the wear by nearly a factor of two (50%),High,Fe+Cu mechanical mixture; Fe-core/Cu-shell (FeCu) variant gave 55% friction & ~20% wear reduction; explicit % from text (friction-torque reduction = COF; WSD reduction); 0.5 g/100mL total metal (Table1; text also says 0.25 wt% - basis ambiguous); absolute COF/WSD not tabulated,folder-PDF,,65.0,0.5,150.0,,,53.0,,,50.0,g/100mL,0,0,0,0,1,1,0,0,0,0,0,1,1,0,65.0
D032,[19],Padgurskas 2013 Tribol Int,10.1016/j.triboint.2012.10.024,Hybrid,Fe+Co mixture (0.25+0.25),65.0,Mineral,SAE 10 mineral oil,0.5,150.0,four-ball (friction torque),"150 N (1.05 GPa), 1420 rpm, 1 h, RT; 100Cr6 balls 12.7 mm; DIN 51350-3",,,36.0,WSD,,,32.0,,p.226-227 text,p.228 text,The mixture of Fe and Co nanoparticles clearly decreases the friction torque (up to 36%) ... 32% lower wear,High,Fe+Co mixture; friction 'up to 36%'; Fe-core/Co-shell (FeCo) variant gave 50% friction & ~20% wear reduction; explicit % from text (friction-torque reduction = COF; WSD reduction); 0.5 g/100mL total metal (Table1; text also says 0.25 wt% - basis ambiguous); absolute COF/WSD not tabulated,folder-PDF,,65.0,0.5,150.0,,,36.0,,,32.0,g/100mL,0,0,0,0,1,1,0,0,0,0,0,1,1,0,65.0
D033,[19],Padgurskas 2013 Tribol Int,10.1016/j.triboint.2012.10.024,Hybrid,Co+Cu mixture (0.25+0.25),65.0,Mineral,SAE 10 mineral oil,0.5,150.0,four-ball (friction torque),"150 N (1.05 GPa), 1420 rpm, 1 h, RT; 100Cr6 balls 12.7 mm; DIN 51350-3",,,53.0,WSD,,,44.0,,p.226-227 text,p.228 text,no differences in the friction reduction provided by the CoCu and FeCu mixtures ... (44% lower wear),High,Co+Cu mixture; friction ~53% (same as Fe+Cu); Cu is the active component; explicit % from text (friction-torque reduction = COF; WSD reduction); 0.5 g/100mL total metal (Table1; text also says 0.25 wt% - basis ambiguous); absolute COF/WSD not tabulated,folder-PDF,,65.0,0.5,150.0,,,53.0,,,44.0,g/100mL,0,0,0,0,1,1,0,0,0,0,0,1,1,0,65.0
D034,[20],Gonzalez-Rodriguez 2016 ACSAMI,10.1021/acsami.6b02541,Metal,"Bi (bismuth metal, 99.9%)",,Water-Based,"water (2 wt% aqueous suspension, dried to powder film on pin)",2.0,10.0,"pin-on-disc (high-temp PoD, CSM Instruments)",25-580 degC; 1 mm/s; contact pressure 370 kPa; flattened steel pin on EN10278 steel disc; ~30 s; best <200 degC,0.32,0.08,75.0,,,,,,Abstract; p.5 text; Fig 1,,Bi powders...overall reduction of the CoF by a factor of 3 compared to the reference metal-metal contact,Med,"Solid/dry powder lubricant (not oil-dispersed); MICROparticles D10-D90 2.09-20.46 um, D50 6.42 um (not nm) so size left blank. Ref unlubricated metal-metal CoF 0.32; Bi mu~0.08 <200degC (abstract). Paper states 'factor of 3' (~67%); computed 75% from 0.32->0.08. High-temperature process lubricant. No wear metric reported.",folder-PDF,,,2.0,10.0,0.32,0.08,75.0,,,,wt%,1,0,0,0,0,0,0,0,0,1,0,1,0,1,42.5
D035,[20],Gonzalez-Rodriguez 2016 ACSAMI,10.1021/acsami.6b02541,Metal-Sulfide,"Bi2S3 (bismuth(III) sulfide, 99.9%)",,Water-Based,"water (2 wt% aqueous suspension, dried to powder film on pin)",2.0,10.0,"pin-on-disc (high-temp PoD, CSM Instruments)",25-580 degC; 1 mm/s; 370 kPa; steel pin on EN10278 steel disc; best >500 degC,0.32,0.15,53.1,,,,,,Abstract; Fig 4; Conclusions,,Bi2S3 performed best as a lubricant above 500 degC with a reduction in CoF by a factor of 2,Med,Solid/dry powder lubricant; MICROparticles D50 11.51 um (size blank). mu~0.15 above 500degC (abstract). Paper states 'factor of 2' / 'half of metal-metal' (~50%); computed 53% from 0.32->0.15. No wear metric reported.,folder-PDF,,,2.0,10.0,0.32,0.15,53.1,,,,wt%,0,0,0,1,0,0,0,0,0,1,0,1,0,1,110.0
D036,[21],Flores-Castaneda 2015 J Alloys Compd,10.1016/j.jallcom.2014.12.054,Metal,"Bi (bismuth, laser-ablated in oil, 99.99% target)",,Mineral,BS900 heavy mineral base oil,0.034,392.0,four-ball,75 degC; 392 N (40 kgF); 1200 rpm; 30 min; ASTM D4172-94; AISI 52100 steel balls,0.074,0.048,35.1,WSD,535.0,454.0,15.1,um,p.S69 text (Fig 3),p.S69 text (Fig 3),for a maximum concentration...in the heavy base oil of 310mg/L the WSD decrease to 454 um and the CoF decrease to 0.048,Med,Conc 310 mg/L converted to ~0.034 wt% (oil density 0.91 g/mL). Bi NP 3-65 nm (SAXS/TEM); size varied w/ conc so left blank. Conclusions state heavy oil CoF 0.074->0.047 (~36%); used Results-text nano 0.048. Max/optimum conc; intermediate concs only in Figs 3/5.,folder-PDF,,,0.034,392.0,0.074,0.048,35.1,535.0,454.0,15.1,mg/L,1,0,0,0,0,1,0,0,0,0,0,1,1,1,42.5
D037,[21],Flores-Castaneda 2015 J Alloys Compd,10.1016/j.jallcom.2014.12.054,Metal,"Bi (bismuth, laser-ablated in oil, 99.99% target)",,Mineral,BS6500 light mineral base oil,0.101,392.0,four-ball,75 degC; 392 N (40 kgF); 1200 rpm; 30 min; ASTM D4172-94; AISI 52100 steel balls,0.09,0.049,45.6,WSD,651.0,563.0,13.5,um,p.S69 text (Fig 4),p.S69 text (Fig 4),in the light base oil the maximum concentration was 900mg/L and the WSD decrease to 563 um and the CoF to 0.049,Med,Conc 900 mg/L converted to ~0.101 wt% (oil density 0.89 g/mL). Bi NP 3-65 nm (light-oil NPs generally smaller); size blank. Conclusions state light oil CoF 0.091->0.052 (~43%); used Results-text baseline 0.09 / nano 0.049. Max conc; intermediate concs only in figures.,folder-PDF,,,0.101,392.0,0.09,0.049,45.6,651.0,563.0,13.5,mg/L,1,0,0,0,0,1,0,0,0,0,0,1,1,1,42.5
D038,[22],Chou 2010 Tribol Int,10.1016/j.triboint.2010.08.006,Metal,"Ni (nickel, 99.5%, nearly spherical, APS 20 nm)",20.0,PAO,PAO6 (polyalphaolefin 6),0.5,165.0,block-on-ring (TE53 SLIM),165 N (99 MPa); 2 m/s; 3066 m; mixed lubrication; AISI D3 ring / AISI 1045 block; wear = weight loss; NP dispersed by ultrasonic probe 30 min,,,30.0,mass-loss,,,54.0,mg,p.2328 text (Fig 3),p.2329 text (Fig 4),suspension with 0.5wt% of Ni20 had the best tribological behavior with 30% of friction reduction...exhibiting 54% of wear reduction,High,Best-performing conc. Absolute COF and wear (mg) only in Figs 2-4; reduction % explicit in text. Four-ball EP test (ASTM D2783) also run: load-wear index up 3.4-30.8%.,folder-PDF,,20.0,0.5,165.0,,,30.0,,,54.0,wt%,1,0,0,0,0,0,1,0,0,0,0,1,1,0,20.0
D039,[22],Chou 2010 Tribol Int,10.1016/j.triboint.2010.08.006,Metal,"Ni (nickel, 99.5%, nearly spherical, APS 20 nm)",20.0,PAO,PAO6 (polyalphaolefin 6),1.0,165.0,block-on-ring (TE53 SLIM),165 N (99 MPa); 2 m/s; 3066 m; mixed lubrication; AISI D3 ring / AISI 1045 block; wear = weight loss,,,7.0,mass-loss,,,,mg,p.2328 text (Fig 3),Fig 4,suspensions with 1 and 2wt% of Ni20 had approximately 7% of friction reduction,Med,"Friction ~7% (approximate). Wear reduction not numerically stated for 1 wt% (lies between 5% and 54%, shown only in Fig 4). Absolute values figure-only.",folder-PDF,,20.0,1.0,165.0,,,7.0,,,,wt%,1,0,0,0,0,0,1,0,0,0,0,1,0,0,20.0
D040,[22],Chou 2010 Tribol Int,10.1016/j.triboint.2010.08.006,Metal,"Ni (nickel, 99.5%, nearly spherical, APS 20 nm)",20.0,PAO,PAO6 (polyalphaolefin 6),2.0,165.0,block-on-ring (TE53 SLIM),165 N (99 MPa); 2 m/s; 3066 m; mixed lubrication; AISI D3 ring / AISI 1045 block; wear = weight loss,,,7.0,mass-loss,,,5.0,mg,p.2328 text (Fig 3),p.2329 text (Fig 4),the worst was for the 2wt% one with 5% of wear reduction,Med,"Friction ~7% (approx); wear 5% (worst). Conclusions give overall friction 7-30%, wear 5-45% (Results text says 54% for 0.5wt%). Absolute values figure-only.",folder-PDF,,20.0,2.0,165.0,,,7.0,,,5.0,wt%,1,0,0,0,0,0,1,0,0,0,0,1,1,0,20.0
D041,[23],Kumara 2017 ACSAMI,10.1021/acsami.7b13683,Metal,"Ag (silver, 4-tert-butylbenzylthiol/TBBT-modified, core 1-3 nm)",2.0,PAO,PAO 4 cSt,0.19,100.0,reciprocating ball-on-flat (Plint TE77),100 N; 10 Hz; 10 mm stroke; 1000 m; RT; boundary lubrication; AISI 52100 ball on A2 tool steel flat; Hertzian 1.68 GPa; +2 wt% toluene co-solvent,,0.05,35.0,wear-volume,5.6,3.79,32.3,10^6 um3,p.14 text (Fig 4),Table 2,the oils containing the two TBBT-modified NPs...showed similar friction behavior with ~35% reduction compared to the neat base oil,High,"TBBT NPs required 2 wt% toluene co-solvent. Friction ~35% approx (Fig 4); nano COF ~0.05 (p.23 text). Wear = total (ball+flat) volume, Table 2: 5.60->3.79 x10^6 um3. Size range 1-3 nm. Ag content 0.11 wt%.",folder-PDF,,2.0,0.19,100.0,,0.05,35.0,5.6,3.79,32.3,wt%,1,0,0,0,0,0,1,0,0,0,0,1,1,0,2.0
D042,[23],Kumara 2017 ACSAMI,10.1021/acsami.7b13683,Metal,"Ag (silver, 4-tert-butylbenzylthiol/TBBT-modified, core 4-5 nm)",4.5,PAO,PAO 4 cSt,0.38,100.0,reciprocating ball-on-flat (Plint TE77),100 N; 10 Hz; 10 mm stroke; 1000 m; RT; boundary lubrication; AISI 52100 ball on A2 tool steel flat; Hertzian 1.68 GPa; +2 wt% toluene co-solvent,,0.05,35.0,wear-volume,5.6,0.98,82.5,10^6 um3,p.14 text (Fig 4),Table 2,the two TBBT-modified NPs (Ag core sizes 1-3 and 4-5 nm) showed similar friction behavior with ~35% reduction compared to the neat base oil,High,+2 wt% toluene co-solvent. Friction ~35% approx (Fig 4); nano COF ~0.05. Wear total 0.98 vs 5.60 x10^6 um3 (Table 2). Size range 4-5 nm. Ag content 0.25 wt%.,folder-PDF,,4.5,0.38,100.0,,0.05,35.0,5.6,0.98,82.5,wt%,1,0,0,0,0,0,1,0,0,0,0,1,1,0,4.5
D043,[23],Kumara 2017 ACSAMI,10.1021/acsami.7b13683,Metal,"Ag (silver, dodecanethiol/C12-modified, core 3-6 nm)",4.5,PAO,PAO 4 cSt,0.5,100.0,reciprocating ball-on-flat (Plint TE77),100 N; 10 Hz; 10 mm stroke; 1000 m; RT; boundary lubrication; AISI 52100 ball on A2 tool steel flat; Hertzian 1.68 GPa; NP-C12 dissolved directly (no toluene),,0.065,15.0,wear-volume,5.6,0.79,85.9,10^6 um3,p.14 text (Fig 4),Table 2,The best performance was achieved by using the NP-C12 alone with the total material loss reduced by >85%,High,"NP-C12 used alone (no toluene). Friction ~15% approx (Fig 4; nano COF ~0.065, p.23). Wear total 0.79 vs 5.60 x10^6 um3 (Table 2); paper states >85%. Also tested at 0.10/0.25 wt% (SI) with weaker protection. Size range 3-6 nm. Ag content 0.35 wt%.",folder-PDF,,4.5,0.5,100.0,,0.065,15.0,5.6,0.79,85.9,wt%,1,0,0,0,0,0,1,0,0,0,0,1,1,0,4.5
D044,[25],Jiao 2011 Appl Surf Sci,10.1016/j.apsusc.2011.01.084,Hybrid,"Al2O3/SiO2 (alumina/silica composite, silane KH560-modified)",70.0,Mineral,"mineral oil (industrial, unspecified grade)",0.5,147.0,four-ball,348 K (75 degC); 1450 rpm; 147 N; 1800 s,0.035,0.028,20.0,WSD,442.92,344.75,22.2,um,p.5722 text (Fig 4),p.5722 text (Fig 5),"anti-friction effect of sample D is 0.028, but the friction coefficient of Sample A is 0.035",High,Optimum conc 0.5 wt% (Sample D). Four-ball. WSD 442.92 (Sample A) -> 344.75 um (reduced by 98.17 um). Composite ~70 nm. Same suspension also thrust-ring (next row).,folder-PDF,,70.0,0.5,147.0,0.035,0.028,20.0,442.92,344.75,22.2,wt%,0,0,0,0,1,1,0,0,0,0,0,1,1,0,70.0
D045,[25],Jiao 2011 Appl Surf Sci,10.1016/j.apsusc.2011.01.084,Hybrid,"Al2O3/SiO2 (alumina/silica composite, silane KH560-modified)",70.0,Mineral,"mineral oil (industrial, unspecified grade)",0.5,200.0,thrust-ring,348 K (75 degC); 1200 rpm; 200 N; 1800 s,0.06,0.03,50.0,,,,,,Table 2 (p.5723),,"when the concentration of additive was 0.5wt.%, the average friction coefficient is 0.032, which is reduced of 0.027 in comparison with sample A",High,"Same 0.5 wt% Al2O3/SiO2 suspension, thrust-ring (200 N). Table 2: 0.06->0.03, 50% reduction (text 0.032). Wear only qualitative (SEM). Row split from four-ball row (different tester/load).",folder-PDF,,70.0,0.5,200.0,0.06,0.03,50.0,,,,wt%,0,0,0,0,1,1,0,0,0,0,0,1,0,0,70.0
D046,[25],Jiao 2011 Appl Surf Sci,10.1016/j.apsusc.2011.01.084,Metal-Oxide,Al2O3 (pure alumina nanoparticles),,Mineral,"mineral oil (industrial, unspecified grade)",0.5,200.0,thrust-ring,348 K (75 degC); 1200 rpm; 200 N; 1800 s,0.09,0.07,22.0,,,,,,Table 2 (p.5723),,Reduction percentage of friction coefficient: Al2O3 0.09->0.07 = 22% at 0.5wt% (Table 2),High,"Pure Al2O3 comparison, thrust-ring, 0.5 wt%. Table 2. Particle size not separately reported for pure NPs (blank).",folder-PDF,,,0.5,200.0,0.09,0.07,22.0,,,,wt%,0,1,0,0,0,1,0,0,0,0,0,1,0,1,20.0
D047,[25],Jiao 2011 Appl Surf Sci,10.1016/j.apsusc.2011.01.084,Metal-Oxide,SiO2 (pure silica nanoparticles),,Mineral,"mineral oil (industrial, unspecified grade)",0.5,200.0,thrust-ring,348 K (75 degC); 1200 rpm; 200 N; 1800 s,0.08,0.06,25.0,,,,,,Table 2 (p.5723),,Reduction percentage of friction coefficient: SiO2 0.08->0.06 = 25% at 0.5wt% (Table 2),High,"Pure SiO2 comparison, thrust-ring, 0.5 wt%. Table 2. Particle size not separately reported for pure NPs (blank).",folder-PDF,,,0.5,200.0,0.08,0.06,25.0,,,,wt%,0,1,0,0,0,1,0,0,0,0,0,1,0,1,20.0
D048,[27],Wu 2017 Tribol Int,10.1016/j.triboint.2017.01.013,Metal-Oxide,"TiO2 (P25, 75% anatase / 25% rutile)",20.0,Water-Based,deionised water + PEI surfactant + 10 vol% glycerol,0.2,50.0,"ball-on-disk (Rtec MFT-5000), method M-II continuous",RT; 50 N; 20 mm/s; 10 min; disk immersed in fluid; E52100 Cr steel ball (9.5mm) on low-C microalloyed steel disk,,,,wear-area,1371.0,1042.0,24.0,um2,,Fig 12 (M-II disk),"water lubrication...wear area along Z axis (depth) is 1371 um2. While with addition of TiO2 at 0.2 and 0.8 wt.%, the wear areas decrease to around 1000 um2",High,"M-II continuous. Disk cross-sectional wear area (um2, 3D profile); baseline = water. 'wear-area' is outside std enum. Lubricant = water+PEI+10vol% glycerol. COF not numeric for 0.2 wt%.",folder-PDF,,20.0,0.2,50.0,,,,1371.0,1042.0,24.0,vol%,0,1,0,0,0,0,0,0,0,1,0,0,1,0,20.0
D049,[27],Wu 2017 Tribol Int,10.1016/j.triboint.2017.01.013,Metal-Oxide,"TiO2 (P25, 75% anatase / 25% rutile)",20.0,Water-Based,deionised water + PEI surfactant + 10 vol% glycerol,0.4,50.0,"ball-on-disk (Rtec MFT-5000), method M-I dry+lubricant",RT; 50 N; 20 mm/s; 5 min dry + 5 min lubricant addition; E52100 ball on low-C steel disk,,,,wear-area,2239.0,1821.0,18.7,um2,,Fig 10 (M-I ball),"water produces a wear area of 2239 um2...lubricants with additions of 0.4, 0.8 and 4.0 wt.% TiO2 result in much smaller wear areas",High,M-I ball cross-sectional wear area (um2); baseline = water. COF not numeric for 0.4 wt%.,folder-PDF,,20.0,0.4,50.0,,,,2239.0,1821.0,18.7,wt%,0,1,0,0,0,0,0,0,0,1,0,0,1,0,20.0
D050,[27],Wu 2017 Tribol Int,10.1016/j.triboint.2017.01.013,Metal-Oxide,"TiO2 (P25, 75% anatase / 25% rutile)",20.0,Water-Based,deionised water + PEI surfactant + 10 vol% glycerol,0.8,50.0,"ball-on-disk (Rtec MFT-5000), method M-I dry+lubricant",RT; 50 N; 20 mm/s; 5 min dry + 5 min lubricant addition; E52100 ball on low-C steel disk,,,49.5,wear-area,2239.0,1451.0,35.2,um2,Conclusion; Fig 9a,Fig 10 (M-I ball),"The COF and ball wear can be decreased by 49.5% and 97.8%, respectively, compared to those obtained from the dry condition",Med,"QC-FLAG: mixed baseline - COF reduction (49.5%) vs DRY, wear-area (35.2%) vs WATER; paper headline wear=97.8% vs dry. | OPTIMUM 0.8 wt%. cof_reduction 49.5% is vs DRY (Conclusion); absolute COF only Fig 9a. Ball wear 97.8% vs dry (Conclusion) is inconsistent with Fig 10 areas; wear_reduction 35.2% computed vs WATER (2239->1451 um2). M-II disk 1001 vs water 1371 = 27.0%. Note baselines differ: COF vs dry, wear vs water.",folder-PDF,,20.0,0.8,50.0,,,49.5,2239.0,1451.0,35.2,wt%,0,1,0,0,0,0,0,0,0,1,0,1,1,0,20.0
D051,[27],Wu 2017 Tribol Int,10.1016/j.triboint.2017.01.013,Metal-Oxide,"TiO2 (P25, 75% anatase / 25% rutile)",20.0,Water-Based,deionised water + PEI surfactant + 10 vol% glycerol,4.0,50.0,"ball-on-disk (Rtec MFT-5000), method M-I dry+lubricant",RT; 50 N; 20 mm/s; 5 min dry + 5 min lubricant addition; E52100 ball on low-C steel disk,,,,wear-area,2239.0,1958.0,12.5,um2,,Fig 10 (M-I ball),"the water-based lubricants with additions of 0.4, 0.8 and 4.0 wt.% TiO2 result in much smaller wear areas than that caused by water",High,M-I ball wear area (um2); baseline = water. Above optimum: less improvement than 0.8 wt%. COF not numeric.,folder-PDF,,20.0,4.0,50.0,,,,2239.0,1958.0,12.5,wt%,0,1,0,0,0,0,0,0,0,1,0,0,1,0,20.0
D052,[27],Wu 2017 Tribol Int,10.1016/j.triboint.2017.01.013,Metal-Oxide,"TiO2 (P25, 75% anatase / 25% rutile)",20.0,Water-Based,deionised water + PEI surfactant + 10 vol% glycerol,4.0,50.0,"ball-on-disk (Rtec MFT-5000), method M-II continuous",RT; 50 N; 20 mm/s; 10 min; disk immersed; E52100 ball on low-C steel disk,,,,wear-area,1371.0,1977.0,-44.2,um2,,Fig 12 (M-II disk),"the wear area increases to 1977 um2 when lubricated by 4.0 wt.% TiO2, which is the highest among all the lubrication conditions",High,M-II disk. NEGATIVE reduction: wear INCREASED ~44% vs water (nanoparticle agglomeration at high conc). Deterioration datapoint.,folder-PDF,,20.0,4.0,50.0,,,,1371.0,1977.0,-44.2,wt%,0,1,0,0,0,0,0,0,0,1,0,0,1,0,20.0
D053,[28],Azman 2018 Green Mater,10.1680/jgrma.17.00026,Metal-Oxide,"CuO (copper(II) oxide, 79.87% Cu / 20.10% O, 99%, spherical)",40.0,Vegetable-Bio,RBD palm kernel oil (PKO),0.34,9.81,pin-on-disc (Ducom TR-20LE),0.2 m/s; 9.81 N; 0.93 GPa; 60 min; RT; aluminium A1100 pin on SKD11 tool steel disc; ASTM G99,,,56.0,WSD,,,48.0,mm,Abstract; p.4 text (Fig 4),Abstract; p.4 text (Fig 4),"Both the COF and WSD of PKO appeared to have decreased dramatically when copper (II) oxide nanoparticles were added - by 56 and 48%, respectively",High,SINGLE-concentration study (only 0.34 wt% CuO); baseline = neat PKO. Absolute COF/WSD only in Fig 4 (WSD axis in mm). Also reduced pin surface roughness 43.7% (Ra 0.244->0.123 um). Compared vs SAE40 mineral oil. Manifest expected_dp 5 but paper tests one conc -> 1 row.,folder-PDF,,40.0,0.34,9.81,,,56.0,,,48.0,wt%,0,1,0,0,0,0,0,0,1,0,0,1,1,0,40.0
D054,[29],Yang 2016 J Nanosci Nanotechnol,10.1166/jnn.2016.12394,Metal-Oxide,CuO (dual-coated: sodium oleate + OP-10),20.0,Water-Based,deionized water,0.2,147.0,MSR-10D four-ball,"1440 rpm, room temp, 10 min",,,69.2,WSD,,,54.8,mm,p.9686 text (Fig 5a),p.9686 text (Fig 5b),"friction coefficient reduce 69.2%,66.8% and 58.8% under 147N,196N,245N; WSD decrease nearly 54.8%,55.1%,52.9%",High,conc 0.2 vt.%=0.2 vol% (not wt%); optimum conc; CuO ~20nm dual-coated (SOA+OP-10); base=DI water; absolute COF/WSD only in Fig 5,folder-PDF,,20.0,0.2,147.0,,,69.2,,,54.8,vol%,0,1,0,0,0,0,0,0,0,1,0,1,1,0,20.0
D055,[29],Yang 2016 J Nanosci Nanotechnol,10.1166/jnn.2016.12394,Metal-Oxide,CuO (dual-coated: sodium oleate + OP-10),20.0,Water-Based,deionized water,0.2,196.0,MSR-10D four-ball,"1440 rpm, room temp, 10 min",,,66.8,WSD,,,55.1,mm,p.9686 text (Fig 5a),p.9686 text (Fig 5b),"friction coefficient reduce 69.2%,66.8% and 58.8% under 147N,196N,245N; WSD decrease nearly 54.8%,55.1%,52.9%",High,conc 0.2 vt.%=0.2 vol% (not wt%); optimum conc; CuO ~20nm dual-coated (SOA+OP-10); base=DI water; absolute COF/WSD only in Fig 5,folder-PDF,,20.0,0.2,196.0,,,66.8,,,55.1,vol%,0,1,0,0,0,0,0,0,0,1,0,1,1,0,20.0
