Repository: muhammedanazkhan-oss/Cross-Study-Benchmarking-of-Machine-Learning-Models-for-Nanolubricant-Friction-and-Wear

# Data

| File | Description |
|---|---|
| `nanolubricant_dataset.csv` | 196 verified experimental datapoints from 60 published studies (the raw extracted data points). |
| `data_sources.csv` | One row per source study: citation key, label, DOI, provenance channel and datapoint count (attribution). |
| `data_dictionary.md` | Description of every column in the dataset. |

Each datapoint is a nanoparticle-lubricant condition paired with its matched
neat-oil baseline, taken from a peer-reviewed source. Every value is traceable to
a specific table, figure or sentence in the cited article (`cof_source`,
`wear_source`, `quote`).

File: data/nanolubricant_dataset.csv (part 2 of 4)
datapoint_id,ref,study,doi,np_class,np_composition,np_size_nm,base_oil_category,base_oil_specific,concentration_wt_pct,load_N,tribometer,test_conditions,baseline_cof,nano_cof,cof_reduction_pct,wear_metric,baseline_wear,nano_wear,wear_reduction_pct,wear_unit,cof_source,wear_source,quote,confidence,notes,source_type,np_class_note,np_size_nm_num,concentration_wt_pct_num,load_N_num,baseline_cof_num,nano_cof_num,cof_reduction_pct_num,baseline_wear_num,nano_wear_num,wear_reduction_pct_num,conc_basis,cls_metal,cls_metal_oxide,cls_carbon,cls_metal_sulfide,cls_hybrid,oil_mineral,oil_pao,oil_synth_ester,oil_veg_bio,oil_water,oil_mixed,has_cof,has_wear,size_imputed_flag,np_size_nm_imp
D056,[29],Yang 2016 J Nanosci Nanotechnol,10.1166/jnn.2016.12394,Metal-Oxide,CuO (dual-coated: sodium oleate + OP-10),20.0,Water-Based,deionized water,0.2,245.0,MSR-10D four-ball,"1440 rpm, room temp, 10 min",,,58.8,WSD,,,52.9,mm,p.9686 text (Fig 5a),p.9686 text (Fig 5b),"friction coefficient reduce 69.2%,66.8% and 58.8% under 147N,196N,245N; WSD decrease nearly 54.8%,55.1%,52.9%",High,conc 0.2 vt.%=0.2 vol% (not wt%); optimum conc; CuO ~20nm dual-coated (SOA+OP-10); base=DI water; absolute COF/WSD only in Fig 5,folder-PDF,,20.0,0.2,245.0,,,58.8,,,52.9,vol%,0,1,0,0,0,0,0,0,0,1,0,1,1,0,20.0
D057,[30],Hernandez Battez 2008 Wear,10.1016/j.wear.2007.11.013,Metal-Oxide,ZnO,20.0,PAO,PAO 6,0.5,165.0,TE53SLIM block-on-ring,"165 N, 2 m/s, 3066 m sliding, room temp, mixed lubrication",,,20.5,mass-loss,1.1,0.49,54.5,mg,Fig 5 (friction-reduction bars),Fig 6 (wear-reduction bars),suspensions with 0.5% of ZnO and ZrO2 had the best general tribological behaviour,Med,best-overall suspension (max friction reduction); base mu~0.0192; values read from Fig 5/6 bars,folder-PDF,,20.0,0.5,165.0,,,20.5,1.1,0.49,54.5,wt%,0,1,0,0,0,0,1,0,0,0,0,1,1,0,20.0
D058,[30],Hernandez Battez 2008 Wear,10.1016/j.wear.2007.11.013,Metal-Oxide,CuO,40.0,PAO,PAO 6,2.0,165.0,TE53SLIM block-on-ring,"165 N, 2 m/s, 3066 m sliding, room temp, mixed lubrication",,,4.0,mass-loss,1.1,0.4,63.5,mg,Fig 5 (friction-reduction bars),Fig 6 (wear-reduction bars),"PAO 6+2%CuO ... exhibited the lowest wear, with a reduction of about 60% in comparison with pure PAO 6",Med,lowest wear of all but highest friction; text says ~60% (Fig 6 bar ~63.5%); CuO 30-50nm (mean 40); base mu~0.0192,folder-PDF,,40.0,2.0,165.0,,,4.0,1.1,0.4,63.5,wt%,0,1,0,0,0,0,1,0,0,0,0,1,1,0,40.0
D059,[30],Hernandez Battez 2008 Wear,10.1016/j.wear.2007.11.013,Metal-Oxide,ZrO2,25.0,PAO,PAO 6,0.5,165.0,TE53SLIM block-on-ring,"165 N, 2 m/s, 3066 m sliding, room temp, mixed lubrication",,,21.0,mass-loss,1.1,0.49,54.5,mg,Fig 5 (friction-reduction bars),Fig 6 (wear-reduction bars),lowest friction coefficient (max friction reduction) of all tested suspensions was found for 0.5% of ZnO and ZrO2,Med,best-overall suspension (max friction reduction); ZrO2 20-30nm (mean 25); values from Fig 5/6 bars,folder-PDF,,25.0,0.5,165.0,,,21.0,1.1,0.49,54.5,wt%,0,1,0,0,0,0,1,0,0,0,0,1,1,0,25.0
D060,[30],Hernandez Battez 2008 Wear,10.1016/j.wear.2007.11.013,Metal-Oxide,CuO,40.0,PAO,PAO 6,1.0,165.0,TE53SLIM block-on-ring,"165 N, 2 m/s, 3066 m sliding, room temp, mixed lubrication",,,19.0,mass-loss,1.1,0.6,45.5,mg,Fig 5 (friction-reduction bars),Fig 6 (wear-reduction bars),lowest friction coefficient was obtained at 1% ... of CuO for PAO 6+CuO suspensions,Med,lowest friction of CuO series; CuO 30-50nm (mean 40); values from Fig 5/6 bars,folder-PDF,,40.0,1.0,165.0,,,19.0,1.1,0.6,45.5,wt%,0,1,0,0,0,0,1,0,0,0,0,1,1,0,40.0
D061,[32],Cortes & Ortega 2019 Lubricants,10.3390/lubricants7090076,Metal-Oxide,SiO2,25.0,Vegetable-Bio,coconut oil,0.25,40.0,custom block-on-ring (COF) + crossed-cylinder (wear),"COF: block-on-ring 40N ~106MPa; wear: crossed-cylinder 25N ~1.4GPa EP; 25C, 300rpm, 1800s",0.04,0.0224,44.0,wear-volume,0.3379,0.2503,25.92,mm3,Fig 10 (data labels),Fig 11 (data labels),wear volume loss lowered 37%/33% (SiO2/CuO); COF decreased 93.75%/93.25% (SiO2 1.25%/CuO 0.5%) vs coconut oil,Med,value from Fig 10/11 data labels; SiO2 20-30nm / CuO 30-40nm (Table1); manifest listed TiO2 but paper tested only SiO2+CuO,folder-PDF,,25.0,0.25,40.0,0.04,0.0224,44.0,0.3379,0.2503,25.92,wt%,0,1,0,0,0,0,0,0,1,0,0,1,1,0,25.0
D062,[32],Cortes & Ortega 2019 Lubricants,10.3390/lubricants7090076,Metal-Oxide,SiO2,25.0,Vegetable-Bio,coconut oil,0.5,40.0,custom block-on-ring (COF) + crossed-cylinder (wear),"COF: block-on-ring 40N ~106MPa; wear: crossed-cylinder 25N ~1.4GPa EP; 25C, 300rpm, 1800s",0.04,0.0339,15.25,wear-volume,0.3379,0.3379,0.0,mm3,Fig 10 (data labels),Fig 11 (data labels),wear volume loss lowered 37%/33% (SiO2/CuO); COF decreased 93.75%/93.25% (SiO2 1.25%/CuO 0.5%) vs coconut oil,Med,value from Fig 10/11 data labels; SiO2 20-30nm / CuO 30-40nm (Table1); manifest listed TiO2 but paper tested only SiO2+CuO,folder-PDF,,25.0,0.5,40.0,0.04,0.0339,15.25,0.3379,0.3379,0.0,wt%,0,1,0,0,0,0,0,0,1,0,0,1,1,0,25.0
D063,[32],Cortes & Ortega 2019 Lubricants,10.3390/lubricants7090076,Metal-Oxide,SiO2,25.0,Vegetable-Bio,coconut oil,0.75,40.0,custom block-on-ring (COF) + crossed-cylinder (wear),"COF: block-on-ring 40N ~106MPa; wear: crossed-cylinder 25N ~1.4GPa EP; 25C, 300rpm, 1800s",0.04,0.0217,45.75,wear-volume,0.3379,0.2753,18.53,mm3,Fig 10 (data labels),Fig 11 (data labels),wear volume loss lowered 37%/33% (SiO2/CuO); COF decreased 93.75%/93.25% (SiO2 1.25%/CuO 0.5%) vs coconut oil,Med,value from Fig 10/11 data labels; SiO2 20-30nm / CuO 30-40nm (Table1); manifest listed TiO2 but paper tested only SiO2+CuO,folder-PDF,,25.0,0.75,40.0,0.04,0.0217,45.75,0.3379,0.2753,18.53,wt%,0,1,0,0,0,0,0,0,1,0,0,1,1,0,25.0
D064,[32],Cortes & Ortega 2019 Lubricants,10.3390/lubricants7090076,Metal-Oxide,SiO2,25.0,Vegetable-Bio,coconut oil,1.0,40.0,custom block-on-ring (COF) + crossed-cylinder (wear),"COF: block-on-ring 40N ~106MPa; wear: crossed-cylinder 25N ~1.4GPa EP; 25C, 300rpm, 1800s",0.04,0.0178,55.5,wear-volume,0.3379,0.2253,33.32,mm3,Fig 10 (data labels),Fig 11 (data labels),wear volume loss lowered 37%/33% (SiO2/CuO); COF decreased 93.75%/93.25% (SiO2 1.25%/CuO 0.5%) vs coconut oil,Med,value from Fig 10/11 data labels; SiO2 20-30nm / CuO 30-40nm (Table1); manifest listed TiO2 but paper tested only SiO2+CuO,folder-PDF,,25.0,1.0,40.0,0.04,0.0178,55.5,0.3379,0.2253,33.32,wt%,0,1,0,0,0,0,0,0,1,0,0,1,1,0,25.0
D065,[32],Cortes & Ortega 2019 Lubricants,10.3390/lubricants7090076,Metal-Oxide,SiO2,25.0,Vegetable-Bio,coconut oil,1.25,40.0,custom block-on-ring (COF) + crossed-cylinder (wear),"COF: block-on-ring 40N ~106MPa; wear: crossed-cylinder 25N ~1.4GPa EP; 25C, 300rpm, 1800s",0.04,0.0025,93.75,wear-volume,0.3379,0.2128,37.02,mm3,Fig 10 (data labels),Fig 11 (data labels),wear volume loss lowered 37%/33% (SiO2/CuO); COF decreased 93.75%/93.25% (SiO2 1.25%/CuO 0.5%) vs coconut oil,High,SiO2 1.25wt% reduces COF by 93.75% & wear by 37.03% (text-confirmed); SiO2 20-30nm / CuO 30-40nm (Table1); manifest listed TiO2 but paper tested only SiO2+CuO,folder-PDF,,25.0,1.25,40.0,0.04,0.0025,93.75,0.3379,0.2128,37.02,wt%,0,1,0,0,0,0,0,0,1,0,0,1,1,0,25.0
D066,[32],Cortes & Ortega 2019 Lubricants,10.3390/lubricants7090076,Metal-Oxide,CuO,35.0,Vegetable-Bio,coconut oil,0.25,40.0,custom block-on-ring (COF) + crossed-cylinder (wear),"COF: block-on-ring 40N ~106MPa; wear: crossed-cylinder 25N ~1.4GPa EP; 25C, 300rpm, 1800s",0.04,0.0303,24.25,wear-volume,0.3379,0.3379,0.0,mm3,Fig 10 (data labels),Fig 11 (data labels),wear volume loss lowered 37%/33% (SiO2/CuO); COF decreased 93.75%/93.25% (SiO2 1.25%/CuO 0.5%) vs coconut oil,Med,value from Fig 10/11 data labels; SiO2 20-30nm / CuO 30-40nm (Table1); manifest listed TiO2 but paper tested only SiO2+CuO,folder-PDF,,35.0,0.25,40.0,0.04,0.0303,24.25,0.3379,0.3379,0.0,wt%,0,1,0,0,0,0,0,0,1,0,0,1,1,0,35.0
D067,[32],Cortes & Ortega 2019 Lubricants,10.3390/lubricants7090076,Metal-Oxide,CuO,35.0,Vegetable-Bio,coconut oil,0.5,40.0,custom block-on-ring (COF) + crossed-cylinder (wear),"COF: block-on-ring 40N ~106MPa; wear: crossed-cylinder 25N ~1.4GPa EP; 25C, 300rpm, 1800s",0.04,0.0027,93.25,wear-volume,0.3379,0.2503,25.92,mm3,Fig 10 (data labels),Fig 11 (data labels),wear volume loss lowered 37%/33% (SiO2/CuO); COF decreased 93.75%/93.25% (SiO2 1.25%/CuO 0.5%) vs coconut oil,High,CuO 0.5wt% reduces COF by 93.25% (text-confirmed); optimum COF; SiO2 20-30nm / CuO 30-40nm (Table1); manifest listed TiO2 but paper tested only SiO2+CuO,folder-PDF,,35.0,0.5,40.0,0.04,0.0027,93.25,0.3379,0.2503,25.92,wt%,0,1,0,0,0,0,0,0,1,0,0,1,1,0,35.0
D068,[32],Cortes & Ortega 2019 Lubricants,10.3390/lubricants7090076,Metal-Oxide,CuO,35.0,Vegetable-Bio,coconut oil,0.75,40.0,custom block-on-ring (COF) + crossed-cylinder (wear),"COF: block-on-ring 40N ~106MPa; wear: crossed-cylinder 25N ~1.4GPa EP; 25C, 300rpm, 1800s",0.04,0.0163,59.25,wear-volume,0.3379,0.3004,11.1,mm3,Fig 10 (data labels),Fig 11 (data labels),wear volume loss lowered 37%/33% (SiO2/CuO); COF decreased 93.75%/93.25% (SiO2 1.25%/CuO 0.5%) vs coconut oil,Med,value from Fig 10/11 data labels; SiO2 20-30nm / CuO 30-40nm (Table1); manifest listed TiO2 but paper tested only SiO2+CuO,folder-PDF,,35.0,0.75,40.0,0.04,0.0163,59.25,0.3379,0.3004,11.1,wt%,0,1,0,0,0,0,0,0,1,0,0,1,1,0,35.0
D069,[32],Cortes & Ortega 2019 Lubricants,10.3390/lubricants7090076,Metal-Oxide,CuO,35.0,Vegetable-Bio,coconut oil,1.0,40.0,custom block-on-ring (COF) + crossed-cylinder (wear),"COF: block-on-ring 40N ~106MPa; wear: crossed-cylinder 25N ~1.4GPa EP; 25C, 300rpm, 1800s",0.04,0.0055,86.25,wear-volume,0.3379,0.2253,33.32,mm3,Fig 10 (data labels),Fig 11 (data labels),wear volume loss lowered 37%/33% (SiO2/CuO); COF decreased 93.75%/93.25% (SiO2 1.25%/CuO 0.5%) vs coconut oil,High,CuO 1.0wt% reduces COF 86.25% & wear 33.32% (text-confirmed); CuO wear-optimum; SiO2 20-30nm / CuO 30-40nm (Table1); manifest listed TiO2 but paper tested only SiO2+CuO,folder-PDF,,35.0,1.0,40.0,0.04,0.0055,86.25,0.3379,0.2253,33.32,wt%,0,1,0,0,0,0,0,0,1,0,0,1,1,0,35.0
D070,[32],Cortes & Ortega 2019 Lubricants,10.3390/lubricants7090076,Metal-Oxide,CuO,35.0,Vegetable-Bio,coconut oil,1.25,40.0,custom block-on-ring (COF) + crossed-cylinder (wear),"COF: block-on-ring 40N ~106MPa; wear: crossed-cylinder 25N ~1.4GPa EP; 25C, 300rpm, 1800s",0.04,0.0341,14.75,wear-volume,0.3379,0.2503,25.92,mm3,Fig 10 (data labels),Fig 11 (data labels),wear volume loss lowered 37%/33% (SiO2/CuO); COF decreased 93.75%/93.25% (SiO2 1.25%/CuO 0.5%) vs coconut oil,Med,value from Fig 10/11 data labels; SiO2 20-30nm / CuO 30-40nm (Table1); manifest listed TiO2 but paper tested only SiO2+CuO,folder-PDF,,35.0,1.25,40.0,0.04,0.0341,14.75,0.3379,0.2503,25.92,wt%,0,1,0,0,0,0,0,0,1,0,0,1,1,0,35.0
D071,[33],Eswaraiah 2011 ACSAMI,10.1021/am200851z,Carbon,"graphene (solar-exfoliated, 1-2 nm thick)",1.5,Mineral,commercial engine oil,0.0125,392.0,four-ball (Magnum),"392 N, 600 rpm, 60 min, 75C (ASTM D5183)",0.1,0.08,20.0,WSD,0.512,0.41,19.92,mm,Fig 5a,Fig 5b,"For 0.025 mg/mL of graphene in engine oil, FC and WSD were reduced by 80 and 33%, respectively",Med,"concentration in mg/mL (no wt% basis given); graphene ~1-2nm thick; base COF~0.1, base WSD 0.512mm; nano-oil 1; from Fig 5a/5b",folder-PDF,,1.5,0.0125,392.0,0.1,0.08,20.0,0.512,0.41,19.92,mg/mL,0,0,1,0,0,1,0,0,0,0,0,1,1,0,1.5
D072,[33],Eswaraiah 2011 ACSAMI,10.1021/am200851z,Carbon,"graphene (solar-exfoliated, 1-2 nm thick)",1.5,Mineral,commercial engine oil,0.025,392.0,four-ball (Magnum),"392 N, 600 rpm, 60 min, 75C (ASTM D5183)",0.1,0.02,80.0,WSD,0.512,0.343,33.01,mm,Abstract/text,p.4224 text,"For 0.025 mg/mL of graphene in engine oil, FC and WSD were reduced by 80 and 33%, respectively",High,"concentration in mg/mL (no wt% basis given); graphene ~1-2nm thick; base COF~0.1, base WSD 0.512mm; optimum (nano-oil 2); FC & WSD reduced 80% & 33% (text); load-carrying 550->935 N",folder-PDF,,1.5,0.025,392.0,0.1,0.02,80.0,0.512,0.343,33.01,mg/mL,0,0,1,0,0,1,0,0,0,0,0,1,1,0,1.5
D073,[33],Eswaraiah 2011 ACSAMI,10.1021/am200851z,Carbon,"graphene (solar-exfoliated, 1-2 nm thick)",1.5,Mineral,commercial engine oil,0.0375,392.0,four-ball (Magnum),"392 N, 600 rpm, 60 min, 75C (ASTM D5183)",0.1,0.063,37.0,WSD,0.512,0.44,14.06,mm,Fig 5a,Fig 5b,"For 0.025 mg/mL of graphene in engine oil, FC and WSD were reduced by 80 and 33%, respectively",Med,"concentration in mg/mL (no wt% basis given); graphene ~1-2nm thick; base COF~0.1, base WSD 0.512mm; past optimum; from Fig 5",folder-PDF,,1.5,0.0375,392.0,0.1,0.063,37.0,0.512,0.44,14.06,mg/mL,0,0,1,0,0,1,0,0,0,0,0,1,1,0,1.5
D074,[33],Eswaraiah 2011 ACSAMI,10.1021/am200851z,Carbon,"graphene (solar-exfoliated, 1-2 nm thick)",1.5,Mineral,commercial engine oil,0.0625,392.0,four-ball (Magnum),"392 N, 600 rpm, 60 min, 75C (ASTM D5183)",0.1,0.074,26.0,WSD,0.512,0.545,-6.45,mm,Fig 5a,Fig 5b,"For 0.025 mg/mL of graphene in engine oil, FC and WSD were reduced by 80 and 33%, respectively",Med,"concentration in mg/mL (no wt% basis given); graphene ~1-2nm thick; base COF~0.1, base WSD 0.512mm; WSD exceeded base oil (worsened); from Fig 5",folder-PDF,,1.5,0.0625,392.0,0.1,0.074,26.0,0.512,0.545,-6.45,mg/mL,0,0,1,0,0,1,0,0,0,0,0,1,1,0,1.5
D075,[35],Zhang 2013 RSC Adv,10.1039/c3ra42478b,Metal,Cu NP,20.0,Mineral,liquid paraffin,1.5,19.6,UMT-2 ball-on-disc,"19.6 N, 0.025 m/s, 10 min; 440C steel ball vs 45# steel disc; span-80 dispersant",0.17,0.135,20.59,WSD,0.6,0.29,51.67,mm,Fig 6a,Table 1,oil mixed with 1.5 wt% Cu NPs (S2) ... WSD 0.29 mm at 19.6 N (base 0.60 mm),Med,"WSD High (Table 1); COF Med (Fig 6a, base~0.17)",folder-PDF,,20.0,1.5,19.6,0.17,0.135,20.59,0.6,0.29,51.67,wt%,1,0,0,0,0,1,0,0,0,0,0,1,1,0,20.0
D076,[35],Zhang 2013 RSC Adv,10.1039/c3ra42478b,Hybrid,RGO + Cu NP physical mixture (1:1),20.0,Mineral,liquid paraffin,1.5,19.6,UMT-2 ball-on-disc,"19.6 N, 0.025 m/s, 10 min; 440C steel ball vs 45# steel disc; span-80 dispersant",0.17,0.12,29.41,WSD,0.6,0.2,66.67,mm,Fig 6a,Table 1,oil mixed with 1.5 wt% the mixture of RGO and Cu NPs (S3) ... WSD 0.20 mm at 19.6 N,Med,physical mixture of RGO+Cu (not composite); WSD High (Table 1); COF Med (Fig 6a),folder-PDF,,20.0,1.5,19.6,0.17,0.12,29.41,0.6,0.2,66.67,wt%,0,0,0,0,1,1,0,0,0,0,0,1,1,0,20.0
D077,[35],Zhang 2013 RSC Adv,10.1039/c3ra42478b,Hybrid,RGO-Cu NP composite (Cu ~20nm on RGO),20.0,Mineral,liquid paraffin,1.5,19.6,UMT-2 ball-on-disc,"19.6 N, 0.025 m/s, 10 min; 440C steel ball vs 45# steel disc; span-80 dispersant",0.17,0.103,39.41,WSD,0.6,0.13,78.33,mm,Fig 6a,Table 1,lubricated by S4 (1.5wt% RGO-Cu NP composites) appears to have smaller WSD (0.13 mm at 19.6N) under different loads,Med,"paper's star additive (best); WSD at higher loads (Table1): 29.4N=0.27,49N=0.38,98N=0.53 mm; dRa 0.016 (lowest); WSD High(Table1), COF Med(Fig6a)",folder-PDF,,20.0,1.5,19.6,0.17,0.103,39.41,0.6,0.13,78.33,wt%,0,0,0,0,1,1,0,0,0,0,0,1,1,0,20.0
D078,[37],Pourpasha 2021 Sci Rep,10.1038/s41598-021-90625-5,Carbon,"MWCNT (5-16.1nm dia, 5-10um length)",10.5,Mineral,turbine meter oil (Shell),0.4,7.0,pin-on-ball-bearing wear tester,"7 N, 200 rpm, 4 h; copper pins; two-step synthesis",,,,wear-depth,134.6,15.8,88.26,micron,,Fig 18 / p.13 text,"least abrasion ... 0.4 wt.% MWCNTs ... wear depth of 15.8 um, compared to pure lubricant, bettered by 88.26%",High,"MWCNT best; Triton x100 surfactant (1:3); no sliding-COF reported (paper 'friction coefficient' = pipe-flow factor, which ROSE up to 9.36% with NPs); pure oil 134.6um",folder-PDF,,10.5,0.4,7.0,,,,134.6,15.8,88.26,wt%,0,0,1,0,0,1,0,0,0,0,0,0,1,0,10.5
D079,[37],Pourpasha 2021 Sci Rep,10.1038/s41598-021-90625-5,Metal-Oxide,TiO2 (7.9-13.9nm),11.0,Mineral,turbine meter oil (Shell),0.1,7.0,pin-on-ball-bearing wear tester,"7 N, 200 rpm, 4 h; copper pins; two-step synthesis",,,,wear-depth,134.6,38.45,71.43,micron,,Fig 18 / p.13 text,"least abrasion ... 0.1 wt.% TiO2 ... wear depth of 38.45 um, compared to pure lubricant, was bettered by 71.43%",High,"TiO2 best (optimum 0.1%); oleic acid surfactant (1:2); TiO2 data from companion paper [42], reproduced in Fig 18; pipe-flow friction factor rose ~6% with NPs",folder-PDF,,11.0,0.1,7.0,,,,134.6,38.45,71.43,wt%,0,1,0,0,0,1,0,0,0,0,0,0,1,0,11.0
D080,[37],Pourpasha 2021 Sci Rep,10.1038/s41598-021-90625-5,Carbon,MWCNT (5-16.1nm dia),10.5,Mineral,turbine meter oil (Shell),0.1,7.0,pin-on-ball-bearing wear tester,"7 N, 200 rpm, 4 h; copper pins; two-step synthesis",,,,wear-depth,134.6,24.0,82.17,micron,,Fig 18 / p.13 text,By increasing MWCNTs nano additives to the base oil cause to decline in the wear depth of copper pins,Med,wear-depth read from Fig 18 bar (~24um); MWCNT effective even at low conc; pure 134.6um,folder-PDF,,10.5,0.1,7.0,,,,134.6,24.0,82.17,wt%,0,0,1,0,0,1,0,0,0,0,0,0,1,0,10.5
D081,[37],Pourpasha 2021 Sci Rep,10.1038/s41598-021-90625-5,Metal-Oxide,TiO2 (7.9-13.9nm),11.0,Mineral,turbine meter oil (Shell),0.3,7.0,pin-on-ball-bearing wear tester,"7 N, 200 rpm, 4 h; copper pins; two-step synthesis",,,,wear-depth,134.6,111.0,17.53,micron,,Fig 18 / p.13 text,the highest wear depth when using pure oil is 134.6 um,Med,wear-depth read from Fig 18 bar (~111um); TiO2 anti-wear DEGRADES at high conc (0.3-0.4%); pure 134.6um,folder-PDF,,11.0,0.3,7.0,,,,134.6,111.0,17.53,wt%,0,1,0,0,0,1,0,0,0,0,0,0,1,0,11.0
D082,[39],Reyes 2016 Tribol Lett,10.1007/s11249-016-0778-4,Carbon,hexagonal boron nitride nanoplatelet (h-BNNP),52.5,Vegetable-Bio,olive oil,0.5,20.0,ball-on-disk (NANOVEA),Al2O3 ball (3mm) vs AISI 1020 steel; 0.016 m/s; 10 min,0.176,0.028,84.09,,,,,,p.4 text (Fig 4),,olive oil with BNNP (COF = 0.028) at 20 N loads; COF decreased up to 84 %,High,"conc 0.5 vol% (not wt%); nano_cof=min of reported range=0.5vol% (COF falls as conc rises); BNNP thickness 40-65nm, lateral 100nm-3um; class=Other (h-BN nitride, no standard class-FLAG); motor oil COF 0.189@20N; olive wear-coeff k reduced up to 25% at 0.25vol%",folder-PDF,h-BN 2D-layered ceramic -> mapped to Carbon (solid-lubricant grouping),52.5,0.5,20.0,0.176,0.028,84.09,,,,vol%,0,0,1,0,0,0,0,0,1,0,0,1,0,0,52.5
D083,[39],Reyes 2016 Tribol Lett,10.1007/s11249-016-0778-4,Carbon,hexagonal boron nitride nanoplatelet (h-BNNP),52.5,Vegetable-Bio,olive oil,0.25,10.0,ball-on-disk (NANOVEA),Al2O3 ball (3mm) vs AISI 1020 steel; 0.016 m/s; 10 min,,,,wear-rate,1.87e-07,1.4e-07,25.0,m3/Nm,p.4 text (Fig 4),p.5 text (Fig 7),rate in which volume is being removed decreases as BNNP concentration increases with a maximum decrease of 25 % for 0.25 vol%,High,conc 0.25 vol% (not wt%); coefficient of wear k (Archard); baseline k inferred from stated 25% decrease; k rises again at 0.5vol% (1.75e-7@10N); class=Other (h-BN)-FLAG; COF at this pt within 0.032-0.083 range,folder-PDF,h-BN 2D-layered ceramic -> mapped to Carbon (solid-lubricant grouping),52.5,0.25,10.0,,,,1.87,1.4,25.0,vol%,0,0,1,0,0,0,0,0,1,0,0,0,1,0,52.5
D084,[39],Reyes 2016 Tribol Lett,10.1007/s11249-016-0778-4,Carbon,hexagonal boron nitride nanoplatelet (h-BNNP),52.5,Vegetable-Bio,almond oil,0.5,20.0,ball-on-disk (NANOVEA),Al2O3 ball (3mm) vs AISI 1020 steel; 0.016 m/s; 10 min,0.187,0.1,46.52,,,,,,p.4 text (Fig 4),,synthetic motor lubricant shows higher COF (0.189) ... almond oil with BNNP (COF = 0.100) ... at 20 N,High,conc 0.5 vol%; nano_cof=min of range (0.5vol%); wear-coeff k not computed for almond (polymerized oil layer on substrate); class=Other (h-BN)-FLAG; motor oil COF 0.189@20N,folder-PDF,h-BN 2D-layered ceramic -> mapped to Carbon (solid-lubricant grouping),52.5,0.5,20.0,0.187,0.1,46.52,,,,vol%,0,0,1,0,0,0,0,0,1,0,0,1,0,0,52.5
D085,[39],Reyes 2016 Tribol Lett,10.1007/s11249-016-0778-4,Carbon,hexagonal boron nitride nanoplatelet (h-BNNP),52.5,Vegetable-Bio,almond oil,0.5,10.0,ball-on-disk (NANOVEA),Al2O3 ball (3mm) vs AISI 1020 steel; 0.016 m/s; 10 min,0.168,0.068,59.52,,,,,,p.4 text (Fig 4),,almond oil COF 0.168 (10 N pure) -> 0.068 to 0.142 with BNNP additive,Med,conc 0.5 vol%; nano_cof=0.068=min of reported 10N range (assigned to 0.5vol% per monotonic trend); class=Other (h-BN)-FLAG,folder-PDF,h-BN 2D-layered ceramic -> mapped to Carbon (solid-lubricant grouping),52.5,0.5,10.0,0.168,0.068,59.52,,,,vol%,0,0,1,0,0,0,0,0,1,0,0,1,0,0,52.5
D086,[40],Wan 2014 J Nanopart Res,10.1007/s11051-014-2386-2,Metal-Sulfide,MoS2 platelet,50.0,Mineral,SE 15W-40 engine oil,1.0,1500.0,MSG-10G disc-on-disc (No.45 steel),"1500 N, 500 rpm, 180 s, disc-on-disc",,,,wear-depth,2.0,1.0,50.0,um,,Fig 6/p.6 text,surface roughness is further reduced to <1 um after testing with M1,Low,"Optimum/critical conc ~1 wt% (M1). No numeric COF reported; Fig4a shows M1 COF lower than base oil after ~80s (qualitative). Wear=3D surface ridge height (base oil ~2um -> M1 <1um), approximate/figure-derived, nano_wear noted as <1um. Paper mainly rheological. Also tested 0.1/0.5/2.0/5.0 wt%.",folder-PDF,,50.0,1.0,1500.0,,,,2.0,1.0,50.0,wt%,0,0,0,1,0,1,0,0,0,0,0,0,1,0,50.0
D087,[40],Wan 2014 J Nanopart Res,10.1007/s11051-014-2386-2,Metal-Sulfide,MoS2 platelet,50.0,Mineral,SE 15W-40 engine oil,2.0,1500.0,MSG-10G disc-on-disc (No.45 steel),"1500 N, 500 rpm, 180 s, disc-on-disc",,,,wear-depth,2.0,1.0,50.0,um,,p.6 text,linear roughness of the tested surfaces with M1 and M2 are similar,Low,"Group-3 effective conc (M2). No numeric COF (Fig4a qualitative, lower than base oil after ~80s). Roughness stated similar to M1 (ridge ~1um vs base oil ~2um); nano_wear approximate.",folder-PDF,,50.0,2.0,1500.0,,,,2.0,1.0,50.0,wt%,0,0,0,1,0,1,0,0,0,0,0,0,1,0,50.0
D088,[41],Rabaso 2014 Wear,10.1016/j.wear.2014.09.001,Metal-Sulfide,IF-MoS2,150.0,PAO,PAO4+PAO40 blend,1.0,10.0,"HFRR ball-on-flat, AISI 52100","10 N, 1.4 GPa max, 1 mm stroke, 10 Hz, 144000 cycles, 80 C",0.2,0.06,70.0,wear-volume,3012.0,79.0,97.4,10^3 um^3,Abstract/Concl/p.164,Table 3,reducing friction by approximately 70%...maximum friction reduction (from 0.20 to 0.06),High,"SpC IF-MoS2 (150 nm, small poorly-crystalline) - most efficient/durable; COF~0.06 held through 144000 cycles. Max wear depth 13.6->1.2 um. All 4 IF-MoS2 types reached ~0.06 COF (~70%).",folder-PDF,,150.0,1.0,10.0,0.2,0.06,70.0,3012.0,79.0,97.4,wt%,0,0,0,1,0,0,1,0,0,0,0,1,1,0,150.0
D089,[41],Rabaso 2014 Wear,10.1016/j.wear.2014.09.001,Metal-Sulfide,IF-MoS2,350.0,PAO,PAO4+PAO40 blend,1.0,10.0,"HFRR ball-on-flat, AISI 52100","10 N, 1.4 GPa max, 1 mm stroke, 10 Hz, 144000 cycles, 80 C",0.2,0.06,70.0,wear-volume,3012.0,93.0,96.9,10^3 um^3,Abstract/Concl/p.164,Table 3,reducing friction by approximately 70%...maximum friction reduction (from 0.20 to 0.06),High,"LpC IF-MoS2 (350 nm, large poorly-crystalline) - durable, held COF through 144000 cycles. Max wear depth 13.6->1.6 um. Crystalline LC/SC only effective to ~85000 cycles then COF rose to base value. Bulk h-MoS2 gave COF 0.09.",folder-PDF,,350.0,1.0,10.0,0.2,0.06,70.0,3012.0,93.0,96.9,wt%,0,0,0,1,0,0,1,0,0,0,0,1,1,0,350.0
D090,[42],Rajendhran 2018 Tribol Int,10.1016/j.triboint.2018.03.030,Hybrid,Ni-MoS2 nanosheets (Ni-promoted MoS2),,Mineral,SAE 75W gear oil,0.5,392.4,"four-ball (TR30L Ducom), AISI E-52100 balls 12.7mm 65HRC","392.4 N, 1200 rpm, 75 C, 60 min, ASTM D4172",0.102,0.08,21.6,WSD,0.843,0.492,41.6,mm,Table 3,Table 3,Table 3: gear oil COF 0.102 WSD 0.843 mm; LUB-3 Ni-MoS2 COF 0.080 WSD 0.492 mm,High,Ni-promoted ultrathin MoS2 nanosheets (0.1g NiCl2 per 1g MoS2); classified Hybrid (Ni+MoS2). No lateral nm size given (few-layer nanosheets). Also 0.5 wt% micro-MoS2 (LUB-1: COF 0.089/WSD 0.579) & MoS2 nanosheets (LUB-2: 0.088/0.526). Weld load 200 vs 160 kg; FTP 108 vs 51.,folder-PDF,,,0.5,392.4,0.102,0.08,21.6,0.843,0.492,41.6,wt%,0,0,0,0,1,1,0,0,0,0,0,1,1,1,50.0
D091,[43],Zhang 2007 Mater Sci Eng A,10.1016/j.msea.2006.11.072,Metal-Sulfide,WS2 nanorods,12.5,Mineral,base oil (unspecified mineral),2.0,245.0,"MMW-1 four-ball, GCr15 balls 12.7mm 61HRC","245 N, 1200 rpm, 30 min",,,,WSD,0.623,0.409,34.3,mm,,Table 1,WSD (245 N): base oil 0.623 mm vs WS2 nanorods 0.409 mm (Table 1),High,"WS2 nanorods (diam 10-15 nm, length 0.1-2 um; size=mean diam) 2.0 wt% at 245 N. Also 170 N (0.527->0.385, 27%) & 320 N (0.689->0.508, 26%). COF only in Fig 6 (nanorods lower & more stable than base oil/2H-WS2), not numeric. 2H-WS2 micro comparison WSD 0.515 at 245N.",folder-PDF,,12.5,2.0,245.0,,,,0.623,0.409,34.3,wt%,0,0,0,1,0,1,0,0,0,0,0,0,1,0,12.5
D092,[44],Zhou 2017 Appl Surf Sci,10.1016/j.apsusc.2017.02.182,Metal-Sulfide,FeS,110.0,Mineral,API SL/CF 10W-40 engine oil,2.0,150.0,"pin-on-disc MM-W1, T10 steel disc 60HRC / 20CrMnTi","150 N, 150 rpm, 20 min",0.13,0.024,81.5,,,,,,p.23/Fig6 text,,average friction coefficient decreases from 0.13 to 0.024...at the load of 150 N,High,"Biosynthesized FeS (20-200 nm, size=mean). Conc=2 g FeS/100 mL engine oil (paper '2%', ~2 wt%). At 50 N: COF 0.08->0.018 (77.5%). No quantitative wear metric reported (worn surface SEM only, qualitatively smoother).",folder-PDF,,110.0,2.0,150.0,0.13,0.024,81.5,,,,wt%,0,0,0,1,0,1,0,0,0,0,0,1,0,0,110.0
D093,[45],Chang 2015 J Comput Theor Nanosci,10.1166/jctn.2015.3816,Metal,Bi,40.0,Mineral,SAE-30 (mineral),0.1,24.5,"pin-on-disk (ASTM G99), AISI 52100 pin 10mm 63HRC, 2024-T3 Al","2.5 kgf (24.5 N), 500 rpm, 1800 s, 20 C",0.0357,0.0111,68.9,WSD,0.6587,0.4045,38.6,mm,Abstract/Fig5,Abstract/Fig6,"For Bi nanoparticles at 0.1 wt%, the coefficient of friction and wear scar diameter are reduced by 68.9% and 38.6%",High,Optimum Bi conc (0.1 wt%) at 2.5 kgf=24.5 N. Bi avg 40 nm. Bi tested 0.05-1.0 wt%; >0.15 wt% worsens.,folder-PDF,,40.0,0.1,24.5,0.0357,0.0111,68.9,0.6587,0.4045,38.6,wt%,1,0,0,0,0,1,0,0,0,0,0,1,1,0,40.0
D094,[45],Chang 2015 J Comput Theor Nanosci,10.1166/jctn.2015.3816,Hybrid,Bi/Cu,40.0,Mineral,SAE-30 (mineral),0.1,24.5,"pin-on-disk (ASTM G99), AISI 52100 pin 10mm 63HRC, 2024-T3 Al","2.5 kgf (24.5 N), 500 rpm, 1800 s, 20 C",0.0357,0.0103,71.0,WSD,0.6587,,50.95,mm,Abstract/Fig12,Abstract/Fig13,"For Bi/Cu at 0.02 wt%Bi+0.08 wt%Cu, the coefficient of friction and wear scar diameter are reduced by 71% and 50.95%",High,"Optimum Bi/Cu ratio 0.02Bi+0.08Cu (total 0.1 wt%). nano_cof 0.0103 (stated lowest). Nano WSD not cleanly extractable from Fig13 bars (implied ~0.323 mm from stated 50.95%). Other ratios 0.05Bi+0.05Cu, 0.08Bi+0.02Cu also tested; Cu-only 0.1 wt% ~48% COF.",folder-PDF,,40.0,0.1,24.5,0.0357,0.0103,71.0,0.6587,,50.95,wt%,0,0,0,0,1,1,0,0,0,0,0,1,1,0,40.0
D095,[45],Chang 2015 J Comput Theor Nanosci,10.1166/jctn.2015.3816,Metal,Bi,40.0,Mineral,SAE-30 (mineral),0.1,196.0,"pin-on-disk (ASTM G99), AISI 52100 pin 10mm 63HRC, 2024-T3 Al","20 kgf (196 N), 500 rpm, 1800 s, 20 C",,,37.1,WSD,,,22.29,mm,p.855/Concl,p.855/Concl,"for an applied load of 20 kgf, the Bi nanolubricant reduces the coefficient of friction and wear scar diameter by 37.1% and 22.29%",High,"Load-effect row: Bi 0.1 wt% at 20 kgf=196 N. At 10 kgf=98 N: COF -49.4%, WSD -30.1%. Only % reductions stated at these loads (absolutes in Fig 9/10).",folder-PDF,,40.0,0.1,196.0,,,37.1,,,22.29,wt%,1,0,0,0,0,1,0,0,0,0,0,1,1,0,40.0
D096,[46],Wang 2020 Tribol Int,10.1016/j.triboint.2020.106228,Hybrid,Ag/rGO (L-Ag@rGO),56.0,Mineral,liquid paraffin (PL),0.1,392.0,"four-ball MM-W1B, GCr15 balls 12.7mm 62HRC","392 N, 1200 rpm, 30 min, RT",0.102,0.061,40.0,WSD,0.78,0.496,36.4,mm,Abstract/Fig5/p.5,Abstract/Fig5/p.5,0.1 wt% addition of this composite could readily reduce the friction coefficient and wear spot diameter by 40% and 36%,High,"Optimum conc 0.1 wt% L-Ag@rGO (laser-made Ag nanospheres on rGO; mean 56 nm, Ag raw 60-120 nm). Avg FC 0.102->0.061; WSD vs pure PL 0.78 mm. Ra 3.043->0.463 um. Beat GO/rAg/sAg/Ag@GO & commercial ZDDP/TAB/PPE.",folder-PDF,,56.0,0.1,392.0,0.102,0.061,40.0,0.78,0.496,36.4,wt%,0,0,0,0,1,1,0,0,0,0,0,1,1,0,56.0
D097,[46],Wang 2020 Tribol Int,10.1016/j.triboint.2020.106228,Hybrid,Ag/rGO (L-Ag@rGO),56.0,Mineral,liquid paraffin (PL),0.15,392.0,"four-ball MM-W1B, GCr15 balls 12.7mm 62HRC","392 N, 1200 rpm, 30 min, RT",0.102,0.072,29.4,WSD,,,,,Fig6/p.6,,"when the addition concentration is 0.15 wt%, the Avg. FC is 0.072 and decreases by 29.4%",High,Over-optimum conc; performance declines above 0.1 wt%. WSD not reported at this conc.,folder-PDF,,56.0,0.15,392.0,0.102,0.072,29.4,,,,wt%,0,0,0,0,1,1,0,0,0,0,0,1,0,0,56.0
D098,[46],Wang 2020 Tribol Int,10.1016/j.triboint.2020.106228,Hybrid,Ag/rGO (L-Ag@rGO),56.0,Mineral,liquid paraffin (PL),0.2,392.0,"four-ball MM-W1B, GCr15 balls 12.7mm 62HRC","392 N, 1200 rpm, 30 min, RT",0.102,0.082,19.6,WSD,,,,,Fig6/p.6,,"when the addition concentration is 0.2 wt%, the Avg. FC is 0.082 and decreases by 19.6%",High,"Excess additive agglomerates, reducing benefit. WSD not reported at this conc.",folder-PDF,,56.0,0.2,392.0,0.102,0.082,19.6,,,,wt%,0,0,0,0,1,1,0,0,0,0,0,1,0,0,56.0
D099,[47],Wang 2018 Appl Surf Sci,10.1016/j.apsusc.2017.09.207,Metal,Cu nanoparticles,2.5,Vegetable-Bio,rapeseed oil,0.2,5.0,"MS-T3000 ball-on-disk, GCr15 ball 4mm 62HRC, 45# steel disk","5 N, 300 rpm (0.094 m/s), 30 min, RT",0.095,,7.4,wear-scar-width,,,10.9,,p.636,p.636,0.2 wt% Cu NPs of 7.4% and 10.9%,High,Individual Cu NPs (2-3 nm; aggregate 10-12 nm) component. Only % reductions given (absolutes in Fig10b). Base oil FC 0.095.,folder-PDF,,2.5,0.2,5.0,0.095,,7.4,,,10.9,wt%,1,0,0,0,0,0,0,0,1,0,0,1,1,0,2.5
D100,[47],Wang 2018 Appl Surf Sci,10.1016/j.apsusc.2017.09.207,Carbon,MWCNT,25.0,Vegetable-Bio,rapeseed oil,0.2,5.0,"MS-T3000 ball-on-disk, GCr15 ball 4mm 62HRC, 45# steel disk","5 N, 300 rpm (0.094 m/s), 30 min, RT",0.095,,14.7,wear-scar-width,,,16.4,,p.636,p.636,0.2 wt% CNTs of 14.7% and 16.4%,High,"Individual MWCNT (diam 20-30 nm, length 10-30 um; size=mean diam) component. % reductions only.",folder-PDF,,25.0,0.2,5.0,0.095,,14.7,,,16.4,wt%,0,0,1,0,0,0,0,0,1,0,0,1,1,0,25.0
D101,[47],Wang 2018 Appl Surf Sci,10.1016/j.apsusc.2017.09.207,Hybrid,Cu/PDA/CNTs (Cu on polydopamine-CNT),5.0,Vegetable-Bio,rapeseed oil,0.2,5.0,"MS-T3000 ball-on-disk, GCr15 ball 4mm 62HRC, 45# steel disk","5 N, 300 rpm (0.094 m/s), 30 min, RT",0.095,0.063,33.5,wear-scar-width,,,23.7,,Abstract/p.636,Abstract/p.636,the friction coefficient and wear track width using the 0.2 wt% Cu/PDA/CNTs is reduced by 33.5% and 23.7%,High,"Novel optimum additive (0.2 wt%): Cu NPs avg 5 nm (4-7 nm) on PDA-functionalized MWCNT. Cu/CNTs (no PDA) gave -21.9%/-18.3%. nano FC~0.063 vs base 0.095. Base oil labeled rapeseed (title/abstract/materials) but body text also says 'soybean oil' (likely copy error). Optimum at 5 N, 300 rpm.",folder-PDF,,5.0,0.2,5.0,0.095,0.063,33.5,,,23.7,wt%,0,0,0,0,1,0,0,0,1,0,0,1,1,0,5.0
D102,[49],Luo 2014 Ceram Int,10.1016/j.ceramint.2014.03.181,Hybrid,Al2O3/TiO2 nanocomposite (KH-560 modified),75.0,Mineral,"mineral lubricating oil (density 885 kg/m3, VI 95)",0.1,147.0,four-ball (MMU-10G),four-ball; 75C; 1450 rpm; 1800 s; steel balls,,,20.51,WSD,570.78,319.63,44.0,um,Table 3 (four-ball),Table 3 / p.10104-05 text,"WSD is the smallest (319.63um) and decreases by 44%, compared with 570.78um of pure lubricating oil; friction coefficient by 20.51%",High,Optimum conc 0.1 wt%. Two oxides combined=Hybrid. Also thrust-ring test (200 N): COF reduced 22.15% at 0.1 wt%. COF absolute values only in figures.,folder-PDF,,75.0,0.1,147.0,,,20.51,570.78,319.63,44.0,wt%,0,0,0,0,1,1,0,0,0,0,0,1,1,0,75.0
D103,[49],Luo 2014 Ceram Int,10.1016/j.ceramint.2014.03.181,Metal-Oxide,"Al2O3 nanoparticles (pure, comparison)",,Mineral,"mineral lubricating oil (density 885 kg/m3, VI 95)",0.1,147.0,four-ball (MMU-10G),four-ball; 75C; 1450 rpm; 1800 s; steel balls,,,17.61,WSD,,,41.75,um,Table 3,Table 3,Al2O3 0.1 [wt%] 17.61 [COF red %] 41.75 [WSD red %] (Table 3),High,"Pure Al2O3 additive, four-ball comparison at 0.1 wt%. NP size not specified for pure oxide. Baseline/nano WSD not given for pure oxides.",folder-PDF,,,0.1,147.0,,,17.61,,,41.75,wt%,0,1,0,0,0,1,0,0,0,0,0,1,1,1,20.0
D104,[49],Luo 2014 Ceram Int,10.1016/j.ceramint.2014.03.181,Metal-Oxide,"TiO2 nanoparticles (pure, comparison)",,Mineral,"mineral lubricating oil (density 885 kg/m3, VI 95)",0.1,147.0,four-ball (MMU-10G),four-ball; 75C; 1450 rpm; 1800 s; steel balls,,,13.23,WSD,,,11.78,um,Table 3,Table 3,TiO2 0.1 [wt%] 13.23 [COF red %] 11.78 [WSD red %] (Table 3),High,"Pure TiO2 additive, four-ball comparison at 0.1 wt%. NP size not specified.",folder-PDF,,,0.1,147.0,,,13.23,,,11.78,wt%,0,1,0,0,0,1,0,0,0,0,0,1,1,1,20.0
D105,[50],Alves 2013 Tribol Int,10.1016/j.triboint.2013.03.027,Metal-Oxide,"CuO (alcothermal, ~4.35 nm crystallite)",4.35,Mineral,"mineral oil (0.8474 g/cm3, 45.7 cSt)",0.5,10.0,HFRR (ball-on-disk),HFRR; 10 N; 50C; 20 Hz; 1 mm stroke; 60 min; AISI 52100 ball(6mm)/disk,0.104,0.113,-8.65,WSD,269.5,276.5,-2.6,um,Table 2,Fig 7 caption,Table 2: mineral oil COF 0.104->0.113; Fig6/7 caption WSD 269.5->276.5 um,High,CuO worsened COF & WSD in mineral oil (negative=worse). Best NP for mineral oil was ZnO. NP acts as third body.,folder-PDF,,4.35,0.5,10.0,0.104,0.113,-8.65,269.5,276.5,-2.6,wt%,0,1,0,0,0,1,0,0,0,0,0,1,1,0,4.35
D106,[50],Alves 2013 Tribol Int,10.1016/j.triboint.2013.03.027,Metal-Oxide,"ZnO (alcothermal, ~11.71 nm crystallite)",11.71,Mineral,"mineral oil (0.8474 g/cm3, 45.7 cSt)",0.5,10.0,HFRR (ball-on-disk),HFRR; 10 N; 50C; 20 Hz; 1 mm stroke; 60 min; AISI 52100 ball(6mm)/disk,0.104,0.099,4.81,WSD,269.5,256.0,5.01,um,Table 2,Fig 7 caption,Table 2: mineral oil COF 0.104->0.099; Fig6/7 caption WSD 269.5->256.0 um,High,ZnO best synergy with mineral oil (improved COF & WSD).,folder-PDF,,11.71,0.5,10.0,0.104,0.099,4.81,269.5,256.0,5.01,wt%,0,1,0,0,0,1,0,0,0,0,0,1,1,0,11.71
D107,[50],Alves 2013 Tribol Int,10.1016/j.triboint.2013.03.027,Metal-Oxide,"CuO (alcothermal, ~4.35 nm crystallite)",4.35,PAO,"synthetic oil PAO/polyalphaolefin (0.8303 g/cm3, 79.92 cSt)",0.5,10.0,HFRR (ball-on-disk),HFRR; 10 N; 50C; 20 Hz; 1 mm stroke; 60 min; AISI 52100 ball(6mm)/disk,0.108,0.084,22.22,WSD,303.5,280.2,7.68,um,Table 2,Fig 7 caption,Table 2: synthetic oil PAO/polyalphaolefin COF 0.108->0.084; Fig6/7 caption WSD 303.5->280.2 um,High,"CuO best synergy with synthetic PAO oil (best EP behaviour, lowest WSD).",folder-PDF,,4.35,0.5,10.0,0.108,0.084,22.22,303.5,280.2,7.68,wt%,0,1,0,0,0,0,1,0,0,0,0,1,1,0,4.35
D108,[50],Alves 2013 Tribol Int,10.1016/j.triboint.2013.03.027,Metal-Oxide,"ZnO (alcothermal, ~11.71 nm crystallite)",11.71,PAO,"synthetic oil PAO/polyalphaolefin (0.8303 g/cm3, 79.92 cSt)",0.5,10.0,HFRR (ball-on-disk),HFRR; 10 N; 50C; 20 Hz; 1 mm stroke; 60 min; AISI 52100 ball(6mm)/disk,0.108,0.096,11.11,WSD,303.5,293.0,3.46,um,Table 2,Fig 7 caption,Table 2: synthetic oil PAO/polyalphaolefin COF 0.108->0.096; Fig6/7 caption WSD 303.5->293.0 um,High,ZnO improved COF & WSD in PAO but CuO better for PAO.,folder-PDF,,11.71,0.5,10.0,0.108,0.096,11.11,303.5,293.0,3.46,wt%,0,1,0,0,0,0,1,0,0,0,0,1,1,0,11.71
D109,[50],Alves 2013 Tribol Int,10.1016/j.triboint.2013.03.027,Metal-Oxide,"CuO (alcothermal, ~4.35 nm crystallite)",4.35,Vegetable-Bio,"epoxidized sunflower oil (0.98052 g/cm3, 149 cSt)",0.5,10.0,HFRR (ball-on-disk),HFRR; 10 N; 50C; 20 Hz; 1 mm stroke; 60 min; AISI 52100 ball(6mm)/disk,0.051,0.061,-19.61,WSD,187.5,198.5,-5.87,um,Table 2,Fig 6 caption,Table 2: epoxidized sunflower oil COF 0.051->0.061; Fig6/7 caption WSD 187.5->198.5 um,High,Nanoparticles NOT beneficial in vegetable oil; worsened COF & WSD (negative=worse); veg oil already low friction via polar adsorption.,folder-PDF,,4.35,0.5,10.0,0.051,0.061,-19.61,187.5,198.5,-5.87,wt%,0,1,0,0,0,0,0,0,1,0,0,1,1,0,4.35
D110,[50],Alves 2013 Tribol Int,10.1016/j.triboint.2013.03.027,Metal-Oxide,"ZnO (alcothermal, ~11.71 nm crystallite)",11.71,Vegetable-Bio,"epoxidized sunflower oil (0.98052 g/cm3, 149 cSt)",0.5,10.0,HFRR (ball-on-disk),HFRR; 10 N; 50C; 20 Hz; 1 mm stroke; 60 min; AISI 52100 ball(6mm)/disk,0.051,0.06,-17.65,WSD,187.5,202.0,-7.73,um,Table 2,Fig 6 caption,Table 2: epoxidized sunflower oil COF 0.051->0.060; Fig6/7 caption WSD 187.5->202.0 um,High,Nanoparticles worsened COF & WSD in sunflower oil; ZnO gave more wear than CuO.,folder-PDF,,11.71,0.5,10.0,0.051,0.06,-17.65,187.5,202.0,-7.73,wt%,0,1,0,0,0,0,0,0,1,0,0,1,1,0,11.71
D111,[50],Alves 2013 Tribol Int,10.1016/j.triboint.2013.03.027,Metal-Oxide,"CuO (alcothermal, ~4.35 nm crystallite)",4.35,Vegetable-Bio,"epoxidized soybean oil (0.97988 g/cm3, 145 cSt)",0.5,10.0,HFRR (ball-on-disk),HFRR; 10 N; 50C; 20 Hz; 1 mm stroke; 60 min; AISI 52100 ball(6mm)/disk,0.053,0.057,-7.55,WSD,203.5,230.2,-13.12,um,Table 2,Fig 6 caption,Table 2: epoxidized soybean oil COF 0.053->0.057; Fig6/7 caption WSD 203.5->230.2 um,High,Nanoparticles worsened COF & WSD in soybean oil (negative=worse).,folder-PDF,,4.35,0.5,10.0,0.053,0.057,-7.55,203.5,230.2,-13.12,wt%,0,1,0,0,0,0,0,0,1,0,0,1,1,0,4.35
D112,[50],Alves 2013 Tribol Int,10.1016/j.triboint.2013.03.027,Metal-Oxide,"ZnO (alcothermal, ~11.71 nm crystallite)",11.71,Vegetable-Bio,"epoxidized soybean oil (0.97988 g/cm3, 145 cSt)",0.5,10.0,HFRR (ball-on-disk),HFRR; 10 N; 50C; 20 Hz; 1 mm stroke; 60 min; AISI 52100 ball(6mm)/disk,0.053,0.062,-16.98,WSD,203.5,240.5,-18.18,um,Table 2,Fig 6 caption,Table 2: epoxidized soybean oil COF 0.053->0.062; Fig6/7 caption WSD 203.5->240.5 um,High,Nanoparticles worsened COF & WSD in soybean oil; ZnO worst (negative=worse).,folder-PDF,,11.71,0.5,10.0,0.053,0.062,-16.98,203.5,240.5,-18.18,wt%,0,1,0,0,0,0,0,0,1,0,0,1,1,0,11.71
D113,[51],Shaari 2015 J Teknologi,10.11113/jt.v76.5654,Metal-Oxide,"TiO2 (anatase, Aldrich)",22.97,Vegetable-Bio,palm oil biolubricant (commercial),0.05,392.0,four-ball (Ducom),four-ball ASTM D4172; 40 kgf (392 N); 1200 rpm; 15 min; 60-70C; AISI E-52100 balls 12.7mm,0.11,0.13,-18.18,WSD,,0.11,,mm2,p.71 text / Fig 4,p.71 text / Fig 5,Lub1 ... measured to be 0.13 [COF]; base oil (Lub0) is 0.11,Low,"HARD CASE: paper text garbled (OCR/writing). Lub1=0.05 wt%. COF worsened to 0.13 vs base 0.11. Wear reported 0.11 mm2 (paper labels value inconsistently as 'wear scar diameter' and 'wear scar volume'; unit mm2=area). No baseline(Lub0) wear value given, so %wear reduction not computable.",folder-PDF,,22.97,0.05,392.0,0.11,0.13,-18.18,,0.11,,wt%,0,1,0,0,0,0,0,0,1,0,0,1,0,0,22.97
D114,[51],Shaari 2015 J Teknologi,10.11113/jt.v76.5654,Metal-Oxide,"TiO2 (anatase, Aldrich)",22.97,Vegetable-Bio,palm oil biolubricant (commercial),0.1,392.0,four-ball (Ducom),four-ball ASTM D4172; 40 kgf (392 N); 1200 rpm; 15 min; 60-70C; AISI E-52100 balls 12.7mm,0.11,0.11,0.0,WSD,,0.08,,mm2,p.71 text / Fig 4,p.71 text / Fig 5,Sample of lubricant with 0.1% wt of the TiO2 nanoadditives produced the lowest COF and wear scar diameter; Lub2 ... COF ... 0.11,Low,"HARD CASE: Lub2=0.1 wt% (optimum per abstract, lowest COF & wear). Reported COF 0.11 = base oil value (some text states 0.10). Lowest wear 0.08 mm2. Baseline wear not given -> %reduction blank. Confidence Low due to contradictory text.",folder-PDF,,22.97,0.1,392.0,0.11,0.11,0.0,,0.08,,wt%,0,1,0,0,0,0,0,0,1,0,0,1,0,0,22.97
D115,[51],Shaari 2015 J Teknologi,10.11113/jt.v76.5654,Metal-Oxide,"TiO2 (anatase, Aldrich)",22.97,Vegetable-Bio,palm oil biolubricant (commercial),0.2,392.0,four-ball (Ducom),four-ball ASTM D4172; 40 kgf (392 N); 1200 rpm; 15 min; 60-70C; AISI E-52100 balls 12.7mm,0.11,0.12,-9.09,WSD,,0.11,,mm2,p.71 text / Fig 4,p.71 text / Fig 5,rising higher than Lub0 to 0.12 [COF] (Lub3),Low,HARD CASE: Lub3=0.2 wt%. COF worsened to 0.12 vs base 0.11. Wear 0.11 mm2. Baseline wear not given -> %reduction blank.,folder-PDF,,22.97,0.2,392.0,0.11,0.12,-9.09,,0.11,,wt%,0,1,0,0,0,0,0,0,1,0,0,1,0,0,22.97
D116,[54],Gulzar 2017 Tribol Trans,10.1080/10402004.2016.1202366,Hybrid,TiO2/SiO2 nanocomposite (Sigma-Aldrich),37.0,Synthetic-Ester,palm TMP ester (bio-based trimethylolpropane ester),0.25,160.0,piston ring-cylinder liner reciprocating rig; + four-ball EP (ASTM D2783),"piston ring-cyl liner: 160 N cantilever, 500 rpm, 2.29 m/s, ~10 MPa, 70C, cast iron, friction 2h/wear 6h; four-ball EP 25C 1770 rpm AISI 52100",,,,mass-loss,,,,,Fig 6 (avg COF),Fig 7 / Table 5,Oil B demonstrates a slight improvement [in friction],Low,"Oil B=0.25 wt%. COF slight improvement, wear minimal improvement (both figure-only, no numeric COF/wear values). EP load-carrying (Table 5): weld point WP 160 kg (=blank), LNSL 70, ISL 80 (no change vs blank Oil A). Size: Table1=37nm, abstract states 50nm.",folder-PDF,,37.0,0.25,160.0,,,,,,,wt%,0,0,0,0,1,0,0,1,0,0,0,0,0,0,37.0
