Repository: muhammedanazkhan-oss/Cross-Study-Benchmarking-of-Machine-Learning-Models-for-Nanolubricant-Friction-and-Wear

# Data

| File | Description |
|---|---|
| `nanolubricant_dataset.csv` | 196 verified experimental datapoints from 60 published studies (the raw extracted data points). |
| `data_sources.csv` | One row per source study: citation key, label, DOI, provenance channel and datapoint count (attribution). |
| `data_dictionary.md` | Description of every column in the dataset. |

Each datapoint is a nanoparticle-lubricant condition paired with its matched
neat-oil baseline, taken from a peer-reviewed source. Every value is traceable to
a specific table, figure or sentence in the cited article (`cof_source`,
`wear_source`, `quote`).

File: data/nanolubricant_dataset.csv (part 4 of 4)
datapoint_id,ref,study,doi,np_class,np_composition,np_size_nm,base_oil_category,base_oil_specific,concentration_wt_pct,load_N,tribometer,test_conditions,baseline_cof,nano_cof,cof_reduction_pct,wear_metric,baseline_wear,nano_wear,wear_reduction_pct,wear_unit,cof_source,wear_source,quote,confidence,notes,source_type,np_class_note,np_size_nm_num,concentration_wt_pct_num,load_N_num,baseline_cof_num,nano_cof_num,cof_reduction_pct_num,baseline_wear_num,nano_wear_num,wear_reduction_pct_num,conc_basis,cls_metal,cls_metal_oxide,cls_carbon,cls_metal_sulfide,cls_hybrid,oil_mineral,oil_pao,oil_synth_ester,oil_veg_bio,oil_water,oil_mixed,has_cof,has_wear,size_imputed_flag,np_size_nm_imp
D177,WEB-Hargitai2025,Investigation of the Tribological Effects of Nano-Sized Transition Metal Oxides on a Base Oil Containing Pour Point Depressant and Viscosity Modifier,10.3390/chemengineering9010001,Metal-Oxide,CuO,,Mineral,Group III + 5% VM,0.5,,linear oscillating tribometer,"linear oscillating tribometer, static+dynamic friction",,,,wear-volume,,,43.0,,,Abstract,CuO reduced wear volume by...43% with VM at 0.5 wt%,High,base Group III + 5% viscosity modifier; baseline=VM base w/o NP; https://doi.org/10.3390/chemengineering9010001,web-OA,,,0.5,,,,,,,43.0,wt%,0,1,0,0,0,1,0,0,0,0,0,0,1,1,20.0
D178,WEB-Hargitai2025,Investigation of the Tribological Effects of Nano-Sized Transition Metal Oxides on a Base Oil Containing Pour Point Depressant and Viscosity Modifier,10.3390/chemengineering9010001,Metal-Oxide,ZrO2,,Mineral,Group III + 0.3% PPD,0.5,,linear oscillating tribometer,"linear oscillating tribometer, static+dynamic friction",,,,wear-volume,,,80.0,,,Abstract,"ZrO2 achieved 80% and 63% reductions, respectively (PPD, VM)",High,Group III + 0.3% PPD; https://doi.org/10.3390/chemengineering9010001,web-OA,,,0.5,,,,,,,80.0,wt%,0,1,0,0,0,1,0,0,0,0,0,0,1,1,20.0
D179,WEB-Hargitai2025,Investigation of the Tribological Effects of Nano-Sized Transition Metal Oxides on a Base Oil Containing Pour Point Depressant and Viscosity Modifier,10.3390/chemengineering9010001,Metal-Oxide,ZrO2,,Mineral,Group III + 5% VM,0.5,,linear oscillating tribometer,"linear oscillating tribometer, static+dynamic friction",,,,wear-volume,,,63.0,,,Abstract,"ZrO2 achieved 80% and 63% reductions, respectively (PPD, VM)",High,Group III + 5% VM; https://doi.org/10.3390/chemengineering9010001,web-OA,,,0.5,,,,,,,63.0,wt%,0,1,0,0,0,1,0,0,0,0,0,0,1,1,20.0
D180,WEB-Hargitai2025,Investigation of the Tribological Effects of Nano-Sized Transition Metal Oxides on a Base Oil Containing Pour Point Depressant and Viscosity Modifier,10.3390/chemengineering9010001,Metal-Oxide,Y2O3,,Mineral,Group III + 0.3% PPD,0.5,,linear oscillating tribometer,"linear oscillating tribometer, static+dynamic friction",,,,wear-volume,,,82.0,,,Abstract,Y2O3 reduced wear volume by 82% with PPD,Med,Y2O3 (yttria); conc 0.5 wt% inferred (same context as CuO/ZrO2); Group III + 0.3% PPD; https://doi.org/10.3390/chemengineering9010001,web-OA,,,0.5,,,,,,,82.0,wt%,0,1,0,0,0,1,0,0,0,0,0,0,1,1,20.0
D181,WEB-Hargitai2025,Investigation of the Tribological Effects of Nano-Sized Transition Metal Oxides on a Base Oil Containing Pour Point Depressant and Viscosity Modifier,10.3390/chemengineering9010001,Metal-Oxide,TiO2,,Mineral,Group III + 5% VM,,,linear oscillating tribometer,"linear oscillating tribometer, static+dynamic friction",,,20.0,,,,,,Abstract,,TiO2 reduced friction by 20% with VM,Med,TiO2; concentration not stated in abstract (likely optimum ~0.5 wt%); Group III + 5% VM; https://doi.org/10.3390/chemengineering9010001,web-OA,,,,,,,20.0,,,,wt%,0,1,0,0,0,1,0,0,0,0,0,1,0,1,20.0
D182,WEB-Barhoum2022,Tribological Performance for Steel-Steel Contact Interfaces Using Hybrid MWCNTs/Al2O3 Nanoparticles as Oil-Based Additives in Engines,10.3390/fluids7120364,Hybrid,Al2O3/MWCNT,50.0,Mineral,engine oil (unspecified),2.0,200.0,four-ball,"four-ball, 200 N, 500-2500 rpm, 50/75/100C",,,47.9,wear-scar-width,,,51.5,,Sec 3 text,Abstract,hybrid...1.0 wt% Al2O3 NPs and 1.0 wt.% MWCNTs had a significantly reduced COF of 47.9%,High,"1.0 wt% Al2O3 + 1.0 wt% MWCNT (total 2.0); Al2O3 50 nm, MWCNT OD 30-50 nm; WSW 51.5% is abstract headline paired w/ 47.9% COF (best sample); https://doi.org/10.3390/fluids7120364",web-OA,,50.0,2.0,200.0,,,47.9,,,51.5,wt%,0,0,0,0,1,1,0,0,0,0,0,1,1,0,50.0
D183,WEB-Barhoum2022,Tribological Performance for Steel-Steel Contact Interfaces Using Hybrid MWCNTs/Al2O3 Nanoparticles as Oil-Based Additives in Engines,10.3390/fluids7120364,Hybrid,Al2O3/MWCNT,50.0,Mineral,engine oil (unspecified),2.0,200.0,four-ball,"four-ball, 200 N, 500-2500 rpm, 50/75/100C",,,45.0,,,,,,Sec 3 text,,"best loading was 1.5 wt% Al2O3 NPs and 0.5 wt.% MWCNTs, which reduced the COF by 45% on average",High,1.5 wt% Al2O3 + 0.5 wt% MWCNT (total 2.0); avg over speeds; https://doi.org/10.3390/fluids7120364,web-OA,,50.0,2.0,200.0,,,45.0,,,,wt%,0,0,0,0,1,1,0,0,0,0,0,1,0,0,50.0
D184,WEB-Barhoum2022,Tribological Performance for Steel-Steel Contact Interfaces Using Hybrid MWCNTs/Al2O3 Nanoparticles as Oil-Based Additives in Engines,10.3390/fluids7120364,Hybrid,Al2O3/MWCNT,50.0,Mineral,engine oil (unspecified),2.5,200.0,four-ball,"four-ball, 200 N, 500-2500 rpm, 50/75/100C",,,,wear-rate,,,58.0,,,Sec 3 text,"1.5 wt.% Al2O3 NPs and 1.0 wt.% MWCNTs, Lube-13, had the lowest wear rate...up to 58%",High,"1.5 wt% Al2O3 + 1.0 wt% MWCNT (total 2.5), 'Lube-13'; wear rate vs additive-free Lube-00; https://doi.org/10.3390/fluids7120364",web-OA,,50.0,2.5,200.0,,,,,,58.0,wt%,0,0,0,0,1,1,0,0,0,0,0,0,1,0,50.0
D185,WEB-Jiang2024,A Study of Water-Based Nanolubricants Using Hexagonal Boron Nitride (hBN)-Based Nanocomposites as Lubricant Additives,10.3390/lubricants12040123,Hybrid,h-BN/TiO2,70.0,Water-Based,distilled water (+glycerol/SDBS),1.0,,Rtec ball-on-disk,"Rtec ball-on-disk, disk 34 rpm, room temp",0.32,0.094,70.6,,2391.0,947.0,60.4,um2 (disk wear area),Sec 3 text (Fig 6),Sec 3 text (Fig 8)/Abstract,0.5 wt% hBN and 0.5 wt% TiO2...reduction in COF up to 70%...wear area of ball and disk by 79.57% and 60.40%,High,"Lubricant C: 0.5 wt% hBN + 0.5 wt% TiO2 (total 1.0); hBN 70 nm, TiO2 P25 ~25 nm; ball wear area -79.57%; wear=disk wear AREA (um2); https://doi.org/10.3390/lubricants12040123",web-OA,,70.0,1.0,,0.32,0.094,70.6,2391.0,947.0,60.4,wt%,0,0,0,0,1,0,0,0,0,1,0,1,1,0,70.0
D186,WEB-Jiang2024,A Study of Water-Based Nanolubricants Using Hexagonal Boron Nitride (hBN)-Based Nanocomposites as Lubricant Additives,10.3390/lubricants12040123,Carbon,h-BN,70.0,Water-Based,distilled water (+glycerol/SDBS),1.0,,Rtec ball-on-disk,"Rtec ball-on-disk, disk 34 rpm, room temp",,,,,2391.0,1678.0,29.8,um2 (disk wear area),,Sec 3 text (Fig 8),water...wear area of the disk up to 2391 um2; Lubricant A...decreases to 1678 um2,High,Lubricant A: 1.0 wt% hBN only (hBN:TiO2=1:0); h-BN (2D boron nitride solid lubricant; NOT carbon) - flag; COF reduced but value not stated; wear=disk wear AREA; https://doi.org/10.3390/lubricants12040123,web-OA,h-BN 2D-layered ceramic -> mapped to Carbon (solid-lubricant grouping),70.0,1.0,,,,,2391.0,1678.0,29.8,wt%,0,0,1,0,0,0,0,0,0,1,0,0,1,0,70.0
D187,WEB-Nagarajan2023,"Nagarajan et al., Sci. Rep. 13 (2023)",10.1038/s41598-023-39216-0,Hybrid,MoS2-hBN hybrid,,Mineral,SAE 20W40 diesel engine oil,0.005,392.5,four-ball (Ducom TR-30L),"392.5 N, 75C, 3600 s, ASTM D4172-94, Cr-steel balls (speed stated 12,000 rpm)",0.0946,,47.68,,,,,,text/Fig 5a,,"the COF reduced to 54.24%, 68.48%, 65.62%, and 47.68% for 0.1, 0.05, 0.01, and 0.005 wt%",High,COF% vs base-oil COF 0.0946. DOI 10.1038/s41598-023-39216-0,web-OA,,,0.005,392.5,0.0946,,47.68,,,,wt%,0,0,0,0,1,1,0,0,0,0,0,1,0,1,50.0
D188,WEB-Nagarajan2023,"Nagarajan et al., Sci. Rep. 13 (2023)",10.1038/s41598-023-39216-0,Hybrid,MoS2-hBN hybrid,,Mineral,SAE 20W40 diesel engine oil,0.01,392.5,four-ball (Ducom TR-30L),"392.5 N, 75C, 3600 s, ASTM D4172-94, Cr-steel balls (speed stated 12,000 rpm)",0.0946,,65.62,,,,,,text/Fig 5a,,the COF reduced to ... 65.62% for 0.01 wt%,High,COF% vs base-oil COF 0.0946. DOI 10.1038/s41598-023-39216-0,web-OA,,,0.01,392.5,0.0946,,65.62,,,,wt%,0,0,0,0,1,1,0,0,0,0,0,1,0,1,50.0
D189,WEB-Nagarajan2023,"Nagarajan et al., Sci. Rep. 13 (2023)",10.1038/s41598-023-39216-0,Hybrid,MoS2-hBN hybrid,,Mineral,SAE 20W40 diesel engine oil,0.05,392.5,four-ball (Ducom TR-30L),"392.5 N, 75C, 3600 s, ASTM D4172-94, Cr-steel balls (speed stated 12,000 rpm)",0.0946,,68.48,WSD,444.0,,35.54,um,text/Fig 5a,text/Fig 5b,0.05 wt% MoS2-hBN reduced COF and WSD by 68.48% and 35.54%; base-oil WSD 444 um,High,"optimum conc; base-oil COF 0.0946, WSD 444 um. DOI 10.1038/s41598-023-39216-0",web-OA,,,0.05,392.5,0.0946,,68.48,444.0,,35.54,wt%,0,0,0,0,1,1,0,0,0,0,0,1,1,1,50.0
D190,WEB-Nagarajan2023,"Nagarajan et al., Sci. Rep. 13 (2023)",10.1038/s41598-023-39216-0,Hybrid,MoS2-hBN hybrid,,Mineral,SAE 20W40 diesel engine oil,0.1,392.5,four-ball (Ducom TR-30L),"392.5 N, 75C, 3600 s, ASTM D4172-94, Cr-steel balls (speed stated 12,000 rpm)",0.0946,,54.24,,,,,,text/Fig 5a,,the COF reduced to 54.24% ... for 0.1 wt%,High,COF% vs base-oil COF 0.0946. DOI 10.1038/s41598-023-39216-0,web-OA,,,0.1,392.5,0.0946,,54.24,,,,wt%,0,0,0,0,1,1,0,0,0,0,0,1,0,1,50.0
D191,WEB-Nagarajan2022,"Nagarajan et al., Sci. Rep. 12 (2022)",10.1038/s41598-022-16026-4,Metal-Sulfide,MoS2,,Mineral,SAE 20W50 diesel engine oil,0.005,392.5,four-ball (Ducom TR-30L),"392.5 N, 75C, 3600 s, ASTM D4172-94",,,11.73,WSD,,,16.5,,text/Fig 6,text/Fig 7,"WSD reduced by 1.8%, 10.6%, 19.52%, and 16.5% for 0.1, 0.05, 0.01, 0.005 wt%; COF reduced to ...11.73% (0.005 wt%)",High,COF & WSD % explicit vs base oil; base-oil WSD stated 0.0953 (unit unclear); microwave-synth MoS2. DOI 10.1038/s41598-022-16026-4,web-OA,,,0.005,392.5,,,11.73,,,16.5,wt%,0,0,0,1,0,1,0,0,0,0,0,1,1,1,110.0
D192,WEB-Nagarajan2022,"Nagarajan et al., Sci. Rep. 12 (2022)",10.1038/s41598-022-16026-4,Metal-Sulfide,MoS2,,Mineral,SAE 20W50 diesel engine oil,0.01,392.5,four-ball (Ducom TR-30L),"392.5 N, 75C, 3600 s, ASTM D4172-94",,,19.24,WSD,,,19.52,,text/Fig 6,text/Fig 7,0.01 wt% MoS2: COF and average WSD decreased by 19.24% and 19.52%,High,COF & WSD % explicit vs base oil; base-oil WSD stated 0.0953 (unit unclear); microwave-synth MoS2. DOI 10.1038/s41598-022-16026-4,web-OA,,,0.01,392.5,,,19.24,,,19.52,wt%,0,0,0,1,0,1,0,0,0,0,0,1,1,1,110.0
D193,WEB-Nagarajan2022,"Nagarajan et al., Sci. Rep. 12 (2022)",10.1038/s41598-022-16026-4,Metal-Sulfide,MoS2,,Mineral,SAE 20W50 diesel engine oil,0.05,392.5,four-ball (Ducom TR-30L),"392.5 N, 75C, 3600 s, ASTM D4172-94",,,10.25,WSD,,,10.6,,text/Fig 6,text/Fig 7,COF reduced to ...10.25% (0.05 wt%); WSD reduced by ...10.6% (0.05 wt%),High,COF & WSD % explicit vs base oil; base-oil WSD stated 0.0953 (unit unclear); microwave-synth MoS2. DOI 10.1038/s41598-022-16026-4,web-OA,,,0.05,392.5,,,10.25,,,10.6,wt%,0,0,0,1,0,1,0,0,0,0,0,1,1,1,110.0
D194,WEB-Nagarajan2022,"Nagarajan et al., Sci. Rep. 12 (2022)",10.1038/s41598-022-16026-4,Metal-Sulfide,MoS2,,Mineral,SAE 20W50 diesel engine oil,0.1,392.5,four-ball (Ducom TR-30L),"392.5 N, 75C, 3600 s, ASTM D4172-94",,,2.0,WSD,,,1.8,,text/Fig 6,text/Fig 7,COF reduced to 2% ...; WSD reduced by 1.8% for 0.1 wt%,High,COF & WSD % explicit vs base oil; base-oil WSD stated 0.0953 (unit unclear); microwave-synth MoS2. DOI 10.1038/s41598-022-16026-4,web-OA,,,0.1,392.5,,,2.0,,,1.8,wt%,0,0,0,1,0,1,0,0,0,0,0,1,1,1,110.0
D195,WEB-Zhao2017,"Zhao et al., RSC Adv. 7 (2017) 1766",10.1039/c6ra26488c,Carbon,MRGO (mildly thermally reduced graphene oxide),5.0,PAO,PAO 6,0.5,2.0,reciprocating ball-on-flat (UMT-3 CETR),"2 N (~1 GPa Hertz), 0.4 Hz, 3 mm stroke, GCr15 steel, 5400 s, RT",,0.1,30.0,wear-depth,1161.0,207.0,82.2,nm,text/Fig 3,text/Fig 4d,friction coefficient reaches a stable value of 0.1 and is decreased by 30%; wear depth base oil 1161 nm vs 207 nm (MRGO 0.5 wt%),High,"wear-depth reduction computed 1161->207 nm=82.2%; np ~5 nm thick, 1-2 um lateral. DOI 10.1039/c6ra26488c",web-OA,,5.0,0.5,2.0,,0.1,30.0,1161.0,207.0,82.2,wt%,0,0,1,0,0,0,1,0,0,0,0,1,1,0,5.0
D196,WEB-Bashiri2025,"Bashiri et al., Forsch. Ingenieurwes. (2025)",10.1007/s10010-025-00920-0,Metal-Oxide,CuO,50.0,Mineral,20W50 IC engine oil,0.75,,four-ball,"75C, four-ball",,,79.4,,,,,,Abstract,,the four-ball test showed a 79.4% reduction in the coefficient of friction,High,0.75 wt% optimum of 0.25/0.5/0.75/1.0 wt%; abstract-only (body behind cookie wall; per-conc & wear data not accessed). DOI 10.1007/s10010-025-00920-0,web-OA,,50.0,0.75,,,,79.4,,,,wt%,0,1,0,0,0,1,0,0,0,0,0,1,0,0,50.0
D197,WEB-Bashiri2025,"Bashiri et al., Forsch. Ingenieurwes. (2025)",10.1007/s10010-025-00920-0,Metal-Oxide,CuO,50.0,Mineral,20W50 IC engine oil,0.75,,pin-on-disc,"ambient temp, pin-on-disc",,,25.9,,,,,,Abstract,,the pin-on-disc test exhibited a 25.9% decrease,High,0.75 wt% optimum; abstract-only. DOI 10.1007/s10010-025-00920-0,web-OA,,50.0,0.75,,,,25.9,,,,wt%,0,1,0,0,0,1,0,0,0,0,0,1,0,0,50.0
D198,WEB-Zhang2020,"Zhang et al., Materials 13 (2020) 3669",10.3390/ma13173669,Hybrid,MSH/crumpled-graphene-balls (ML-MSH/CGB),,Mineral,SN500,0.005,,ball-on-disc,ball-on-disc tribometer (load not extracted),,,25.4,wear-volume,,,22.1,,Abstract,Abstract,"0.005 wt% ML-MSH/CGB: average friction coefficient, wearing capacity and wear scar diameter reduced by 25.4%, 22.1% and 16.7%",High,also WSD reduced 16.7% (2nd wear metric); best of 0.005-0.025 wt% series; oleic/stearic-acid modified. DOI 10.3390/ma13173669,web-OA,,,0.005,,,,25.4,,,22.1,wt%,0,0,0,0,1,1,0,0,0,0,0,1,1,1,50.0
D199,WEB-Bojarska2023,"Bojarska et al., Sci. Rep. 13 (2023)",10.1038/s41598-023-39933-6,Hybrid,MoS2/CNT hybrid,,Mineral,10W-40 (Liqui Moly),0.5,,ball-on-three-pin (Anton Paar MCR T-PTD 200),"75C, 0.63 m/s sliding, ball-on-3-pin",,,26.0,,,,,,text/Fig 3,,"For 0.5 wt% suspension, the decrease in [COF] was 26% and 20% at 75 and 100 C",High,MoS2/CNT hybrid; 10W-40 semi-synthetic multigrade; wear qualitatively lower (no %); deteriorates at 25C/low speed. DOI 10.1038/s41598-023-39933-6,web-OA,,,0.5,,,,26.0,,,,wt%,0,0,0,0,1,1,0,0,0,0,0,1,0,1,50.0
D200,WEB-Bojarska2023,"Bojarska et al., Sci. Rep. 13 (2023)",10.1038/s41598-023-39933-6,Hybrid,MoS2/CNT hybrid,,Mineral,10W-40 (Liqui Moly),0.5,,ball-on-three-pin (Anton Paar MCR T-PTD 200),"100C, 0.63 m/s sliding, ball-on-3-pin",,,20.0,,,,,,text/Fig 3,,"For 0.5 wt% suspension, the decrease in [COF] was 26% and 20% at 75 and 100 C",High,MoS2/CNT hybrid; 10W-40 semi-synthetic multigrade; wear qualitatively lower (no %); deteriorates at 25C/low speed. DOI 10.1038/s41598-023-39933-6,web-OA,,,0.5,,,,20.0,,,,wt%,0,0,0,0,1,1,0,0,0,0,0,1,0,1,50.0
D201,WEB-Bojarska2023,"Bojarska et al., Sci. Rep. 13 (2023)",10.1038/s41598-023-39933-6,Hybrid,MoS2/CNT hybrid,,Mineral,10W-40 (Liqui Moly),1.0,,ball-on-three-pin (Anton Paar MCR T-PTD 200),"75C, 0.63 m/s sliding, ball-on-3-pin",,,40.0,,,,,,text/Fig 3,,1 wt%... reducing the friction coefficient of the base oil up to 39% and 40% at 100 and 75 C,High,MoS2/CNT hybrid; 10W-40 semi-synthetic multigrade; wear qualitatively lower (no %); deteriorates at 25C/low speed. DOI 10.1038/s41598-023-39933-6,web-OA,,,1.0,,,,40.0,,,,wt%,0,0,0,0,1,1,0,0,0,0,0,1,0,1,50.0
D202,WEB-Bojarska2023,"Bojarska et al., Sci. Rep. 13 (2023)",10.1038/s41598-023-39933-6,Hybrid,MoS2/CNT hybrid,,Mineral,10W-40 (Liqui Moly),1.0,,ball-on-three-pin (Anton Paar MCR T-PTD 200),"100C, 0.63 m/s sliding, ball-on-3-pin",,,39.0,,,,,,text/Fig 3,,1 wt%... reducing the friction coefficient of the base oil up to 39% and 40% at 100 and 75 C,High,MoS2/CNT hybrid; 10W-40 semi-synthetic multigrade; wear qualitatively lower (no %); deteriorates at 25C/low speed. DOI 10.1038/s41598-023-39933-6,web-OA,,,1.0,,,,39.0,,,,wt%,0,0,0,0,1,1,0,0,0,0,0,1,0,1,50.0
D203,WEB-GarciaLleo2024,"Garcia Lleo et al., RSC Adv. 14 (2024)",10.1039/d4ra02406k,Carbon,"graphene flakes (IND25, multilayer sub-micron)",10.0,Mineral,"5W-30 (commercial multigrade, +4.5 wt% PAMA)",0.5,,four-ball (ASTM D2266),"four-ball ASTM D2266 (params in Table S2, not accessed)",,0.1,0.0,WSD,470.0,440.0,6.4,um,text/Fig 3b,text/Fig 3a,"pure 5W-30 WSD 470 um -> blend 440 um (6-8% variation); COF ~0.100, no significant change",High,0.5 wt% IND25 graphene + PAMA dispersant; COF unchanged (~0.1); WSD 470->440 um. DOI 10.1039/d4ra02406k,web-OA,,10.0,0.5,,,0.1,0.0,470.0,440.0,6.4,wt%,0,0,1,0,0,1,0,0,0,0,0,1,1,0,10.0
D204,WEB-GarciaLleo2024,"Garcia Lleo et al., RSC Adv. 14 (2024)",10.1039/d4ra02406k,Carbon,"graphene flakes (IND25, multilayer sub-micron)",10.0,Mineral,"5W-40 (commercial multigrade, +4.5 wt% PAMA)",0.5,,four-ball (ASTM D2266),"four-ball ASTM D2266 (params in Table S2, not accessed)",,0.1,0.0,WSD,500.0,460.0,8.0,um,text/Fig 3b,text/Fig 3a,"pure 5W-40 WSD 500 um -> blend 460 um; COF ~0.100, no significant change",High,0.5 wt% IND25 graphene + PAMA dispersant; COF unchanged (~0.1); WSD 500->460 um. DOI 10.1039/d4ra02406k,web-OA,,10.0,0.5,,,0.1,0.0,500.0,460.0,8.0,wt%,0,0,1,0,0,1,0,0,0,0,0,1,1,0,10.0
